Repository: pauliacomi/pyGAPS

|
|

.. image:: https://raw.githubusercontent.com/pauliacomi/pyGAPS/master/docs/logo.svg
   :width: 200px
   :align: center

========

Overview
========

pyGAPS (Python General Adsorption Processing Suite) is a framework for
adsorption data analysis and fitting, written in Python 3.

.. start-badges

.. list-table::
    :widths: 10 90
    :stub-columns: 1

    * - status
      - | |status| |commits-since|
    * - docs
      - | |docs|
    * - license
      - | |license|
    * - tests
      - | |GHA| |codecov|
    * - package
      - | |version| |wheel|
        | |supported-versions| |supported-implementations|

.. |status| image:: https://www.repostatus.org/badges/latest/active.svg
    :target: https://www.repostatus.org/#active
    :alt: Project Status: Active – The project has reached a stable, usable state and is being actively developed.

.. |commits-since| image:: https://img.shields.io/github/commits-since/pauliacomi/pygaps/latest/develop
    :alt: Commits since latest release
    :target: https://github.com/pauliacomi/pygaps/compare/master...develop

.. |docs| image:: https://readthedocs.org/projects/pygaps/badge/?style=flat
    :target: https://readthedocs.org/projects/pygaps
    :alt: Documentation Status

.. |license| image:: https://img.shields.io/badge/License-MIT-yellow.svg
    :target: https://opensource.org/licenses/MIT
    :alt: Project License

.. |GHA| image:: https://github.com/pauliacomi/pyGAPS/workflows/CI/badge.svg
    :alt: GHA-CI Build Status
    :target: https://github.com/pauliacomi/pyGAPS/actions

.. |codecov| image:: https://img.shields.io/codecov/c/github/pauliacomi/pygaps.svg
    :alt: Coverage Status
    :target: https://codecov.io/gh/pauliacomi/pyGAPS

.. |version| image:: https://img.shields.io/pypi/v/pygaps.svg
    :alt: PyPI Package latest release
    :target: https://pypi.org/project/pygaps

.. |wheel| image:: https://img.shields.io/pypi/wheel/pygaps.svg
    :alt: PyPI Wheel
    :target: https://pypi.org/project/pygaps

.. |supported-versions| image:: https://img.shields.io/pypi/pyversions/pygaps.svg
    :alt: Supported versions
    :target: https://pypi.org/project/pygaps

.. |supported-implementations| image:: https://img.shields.io/pypi/implementation/pygaps.svg
    :alt: Supported implementations
    :target: https://pypi.org/project/pygaps


.. end-badges

Features
========

- Advanced adsorption data import and manipulation.
- A fully feature thermodynamic backend allowing conversions between
  pressures, temperatures, loadings, etc.
- Routine analysis such as BET/Langmuir surface area, t-plots, alpha-s
  plots, Dubinin plots etc.
- Pore size distribution calculations for mesopores (BJH, Dollimore-Heal).
- Pore size distribution calculations for micropores (Horvath-Kawazoe).
- Pore size distribution calculations using kernels (DFT, QSDFT, ...)
- Isotherm fitting with various models (Henry, Langmuir, DS/TS Langmuir,
  etc..)
- Enthalpy of adsorption calculations.
- IAST predictions for binary and multicomponent adsorption.
- Parsing to and from multiple formats such as AIF, Excel, CSV and JSON.
- Simple methods for isotherm graphing and comparison.
- An database backend for storing and retrieving data.

Documentation
=============

pyGAPS is built with three key mantras in mind:

- **Opinionated**: there are many places where the code will suggest or default
  to what the it considers a good practice. As examples: the standard units,
  pore size distribution methods and BET calculation limits.
- **Flexible**: while the defaults are there for a reason, you can override
  pretty much any parameter. Want to pass a custom adsorbate thickness function
  or use volumetric bases? Can do!
- **Transparent**: all code is well documented and open source. There are no
  black boxes.

In-depth explanations, examples and theory can be found in the
`online documentation <https://pygaps.readthedocs.io/>`__. If you are familiar
with Python and adsorption and want to jump right in, look at the `quickstart
section <https://pygaps.readthedocs.io/en/master/examples/quickstart.html>`__.
Examples for each of the capabilities specified above can be found documented
`here <https://pygaps.readthedocs.io/en/master/examples/index.html>`__. Most of
the pages are actually Jupyter Notebooks, you can download them and run them
yourself from the
`/docs/examples <https://github.com/pauliacomi/pyGAPS/tree/master/docs/examples>`__
folder.

To become well familiarised with the concepts introduced by pyGAPS, such as what
is an Isotherm, how units work, what data is required and can be stored etc., a
deep dive is available in the
`manual <https://pygaps.readthedocs.io/en/master/manual/index.html>`__.

Finally, having a strong grasp of the science of adsorption is recommended, to
understand the strengths and shortcomings of various methods. We have done our
best to explain the theory and application range of each capability and model.
To learn more, look at the

File: docs/examples/data/parsing/commercial/bel/DUT-13-CH4-190K.DAT
====================
 System property Ver1.2.6
====================
"Instrument S/N:"	00218
"Vs/ml:"	27.698
=======================
 Measurement condition
=======================
"Adsorptive:"	CH4
"Meas. Temp./K:"	111.00
"Molecular cross-sectional area:"	0
"Molecular weight of adsorbate:"	0.00
"Equilibrium time/sec:"	0
"Measurement mode:"	1
====================
 Sample information
====================
"Sample weight/g:"	0.01830
"Comment1:"	"aus der Box"
"Comment2:"	"volodymyr"
"Comment3:"	"???"
"Comment4:"	", Vacuum degree before measurement:7.517E-5Pa"
"as/m2 g-1:"	0.0000
"Molecular weight of adsorbent:"	0.00
====================
 Time and dead volume
====================
"Date of measurement:"	19/04/30
"Time of measurement:"	28:43:09
"Not used:"	0.0000E+0
"Average dead volume:"	3.7114E+1
"Initial dead volume/ml:"	37.114
====================
 Adsorption data
====================
"No."	"Pe/kPa"	"P0/kPa"	"Vd/ml"	"V/ml(STP) g-1"
1	7.6024E-1	101.33	37.114	-5.1298E-1
2	1.5863	101.33	37.114	41.431
3	1.7857	101.33	37.114	88.873
4	1.9648	101.33	37.114	128.54
5	1.9933	101.33	37.114	170.08
6	2.0706	101.33	37.114	208.77
7	2.4003	101.33	37.114	274.69
8	2.8642	101.33	37.114	323.38
9	5.1594	101.33	37.114	365.53
10	5.9325	101.33	37.114	380.14
11	7.8574	101.33	37.114	397.20
12	8.8910	101.33	37.114	408.00
13	9.9531	101.33	37.114	413.92
14	10.970	101.33	37.114	419.14
15	12.000	101.33	37.114	423.78
16	13.021	101.33	37.114	427.96
17	13.945	101.33	37.114	432.22
18	16.277	101.33	37.114	439.23
19	18.775	101.33	37.114	449.75
20	21.290	101.33	37.114	462.96
21	26.226	101.33	37.114	512.81
22	28.631	101.33	37.114	545.42
23	31.122	101.33	37.114	586.38
24	33.661	101.33	37.114	632.48
25	36.245	101.33	37.114	677.70
26	38.846	101.33	37.114	716.18
27	41.503	101.33	37.114	758.14
28	44.071	101.33	37.114	782.85
29	46.528	101.33	37.114	790.33
30	48.942	101.33	37.114	801.47
31	51.192	101.33	37.114	812.47
32	53.703	101.33	37.114	823.61
33	56.144	101.33	37.114	833.83
34	58.781	101.33	37.114	843.24
35	61.430	101.33	37.114	851.81
36	63.953	101.33	37.114	860.50
37	66.517	101.33	37.114	867.73
38	69.142	101.33	37.114	875.18
39	71.669	101.33	37.114	882.35
40	74.294	101.33	37.114	889.49
41	76.841	101.33	37.114	895.49
42	79.401	101.33	37.114	901.13
43	81.818	101.33	37.114	906.87
44	84.345	101.33	37.114	912.55
45	86.872	101.33	37.114	919.14
46	89.383	101.33	37.114	926.07
47	91.593	101.33	37.114	940.45
48	91.967	101.33	37.114	1027.0
49	91.983	101.33	37.114	1109.8
50	91.991	101.33	37.114	1192.4
51	91.991	101.33	37.114	1274.7
52	91.999	101.33	37.114	1355.8
53	92.004	101.33	37.114	1436.4
54	92.004	101.33	37.114	1518.1
55	91.995	101.33	37.114	1600.0
0	0	0	0	0
====================
 Desorption data
====================
"No."	"Pe/kPa"	"P0/kPa"	"Vd/ml"	"V/ml(STP) g-1"
1	91.645	101.33	37.114	1508.7
2	91.544	101.33	37.114	1417.8
3	91.405	101.33	37.114	1333.0
4	91.247	101.33	37.114	1257.1
5	90.563	101.33	37.114	1215.7
6	89.057	101.33	37.114	1133.1
7	88.235	101.33	37.114	1084.1
8	85.834	101.33	37.114	1021.6
9	83.088	101.33	37.114	946.76
10	80.211	101.33	37.114	931.82
11	77.749	101.33	37.114	928.73
12	75.213	101.33	37.114	925.81
13	72.686	101.33	37.114	922.63
14	70.070	101.33	37.114	919.79
15	67.530	101.33	37.114	916.99
16	64.894	101.33	37.114	914.13
17	62.366	101.33	37.114	911.11
18	59.843	101.33	37.114	908.32
19	57.508	101.33	37.114	905.44
20	54.883	101.33	37.114	902.22
21	52.160	101.33	37.114	898.68
22	49.926	101.33	37.114	895.90
23	47.407	101.33	37.114	892.66
24	44.978	101.33	37.114	889.05
25	42.467	101.33	37.114	885.16
26	39.969	101.33	37.114	879.14
27	37.511	101.33	37.114	874.31
28	34.996	101.33	37.114	869.51
29	32.465	101.33	37.114	864.73
30	29.942	101.33	37.114	859.13
31	27.415	101.33	37.114	852.92
32	25.022	101.33	37.114	845.79
33	19.907	101.33	37.114	824.07
34	17.502	101.33	37.114	814.96
35	14.938	101.33	37.114	787.47
36	12.590	101.33	37.114	738.91
37	11.821	101.33	37.114	678.36
38	11.471	101.33	37.114	624.37
39	11.105	101.33	37.114	574.16
40	10.409	101.33	37.114	532.67
41	9.7333	101.33	37.114	488.79
42	9.0253	101.33	37.114	479.52
43	8.2073	101.33	37.114	457.21
44	7.5115	101.33	37.114	450.05
45	6.7383	101.33	37.114	440.25
46	4.8582	101.33	37.114	413.02
47	4.1827	101.33	37.114	401.30
48	2.0910	101.33	37.114	368.77
49	1.3706	101.33	37.114	351.31
50	4.8379E-1	101.33	37.114	300.33
51	2.5759E-1	101.33	37.114	272.51
52	1.1257E-1	101.33	37.114	222.46
53	5.3996E-2	101.33	37.114	172.23
54	2.4599E-2	101.33	37.114	125.64
0	0	0	0	0

File: docs/examples/data/parsing/commercial/bel/DUT-49-SKDM017_SCD5dEtOH+act150C22h_N277K_run1.DAT
====================
 System property Ver1.2.6
====================
"Instrument S/N:"	00218
"Vs/ml:"	27.698
=======================
 Measurement condition
=======================
"Adsorptive:"	N2
"Meas. Temp./K:"	77.40
"Molecular cross-sectional area:"	0
"Molecular weight of adsorbate:"	0.00
"Equilibrium time/sec:"	0
"Measurement mode:"	2
====================
 Sample information
====================
"Sample weight/g:"	0.01700
"Comment1:"	"SKDM017_SCD5dEtOH+act150C22h_N277K_run1"
"Comment2:"	"Simon"
"Comment3:"	"SCD5dEtOH+act150C22h"
"Comment4:"	"run1, Vacuum degree before measurement:1.063E-4Pa"
"as/m2 g-1:"	0.0000
"Molecular weight of adsorbent:"	0.00
====================
 Time and dead volume
====================
"Date of measurement:"	16/04/19
"Time of measurement:"	42:29:06
"Not used:"	0.0000E+0
"Average dead volume:"	3.2058E+1
"Initial dead volume/ml:"	31.805
====================
 Adsorption data
====================
"No."	"Pe/kPa"	"P0/kPa"	"Vd/ml"	"V/ml(STP) g-1"
1	6.9822E-4	102.37	31.724	20.553
2	3.4157E-3	102.43	31.649	45.353
3	8.8798E-3	102.39	31.591	70.031
4	1.4163E-2	102.33	31.541	94.263
5	1.9242E-2	102.25	31.505	118.23
6	2.4403E-2	102.30	31.469	142.02
7	2.9888E-2	102.26	31.443	165.55
8	3.6268E-2	102.20	31.415	188.81
9	4.4070E-2	102.15	31.387	211.56
10	5.3578E-2	102.09	31.366	233.71
11	6.6135E-2	102.11	31.342	255.97
12	8.1779E-2	101.99	31.329	276.87
13	1.0348E-1	101.97	31.309	297.81
14	1.3465E-1	101.95	31.294	318.74
15	1.8767E-1	101.94	31.279	342.46
16	2.5525E-1	101.93	31.262	362.37
17	3.5647E-1	101.95	31.248	383.05
18	4.6379E-1	102.01	31.235	399.29
19	5.6265E-1	102.00	31.225	412.18
20	6.7111E-1	102.01	31.218	425.95
21	7.4990E-1	102.04	31.208	435.19
22	8.7530E-1	102.10	31.197	449.09
23	9.6368E-1	102.11	31.187	456.75
24	1.0585	102.12	31.176	464.77
25	1.3345	102.14	31.169	487.18
26	1.5787	102.11	31.156	506.02
27	1.8759	102.13	31.147	527.81
28	2.0754	102.15	31.140	542.04
29	2.4011	102.18	31.132	564.24
30	2.5517	102.16	31.123	574.66
31	2.9018	102.18	31.113	597.86
32	3.0647	102.22	31.104	608.56
33	3.4352	102.19	31.098	631.52
34	3.6021	102.23	31.090	641.47
35	3.9766	102.23	31.081	663.77
36	4.0743	102.24	31.075	669.43
37	4.4977	102.29	31.067	692.64
38	4.5954	102.29	31.059	698.15
39	5.0270	102.30	31.052	721.40
40	5.4992	102.32	31.046	746.30
41	5.6173	102.26	31.038	752.14
42	6.0651	102.22	31.032	775.43
43	6.5537	102.26	31.024	800.19
44	7.0544	102.28	31.015	825.88
45	7.5592	102.23	31.009	852.12
46	8.0763	102.26	31.000	880.08
47	8.4345	102.28	30.993	901.07
48	8.5648	102.30	30.987	909.48
49	8.8946	102.32	30.977	932.03
50	9.1103	102.28	30.970	949.07
51	9.4645	102.33	30.964	982.45
52	15.303	102.32	30.984	922.50
53	16.043	102.34	30.981	957.94
54	17.757	102.34	30.982	966.97
55	18.698	102.28	30.981	971.48
56	19.716	102.34	30.981	976.02
57	20.766	102.35	30.980	980.75
58	22.008	102.23	30.975	1005.7
59	23.078	102.18	30.973	1014.9
60	25.639	102.31	30.980	1022.6
61	28.277	102.32	30.985	1030.8
62	30.801	102.39	30.993	1040.3
63	33.134	102.39	30.995	1054.9
64	34.771	102.35	30.995	1085.6
65	35.304	102.41	30.992	1108.9
66	35.894	102.42	30.985	1163.9
67	36.330	102.41	30.974	1212.0
68	36.717	102.43	30.965	1254.2
69	37.047	102.39	30.955	1291.7
70	37.344	102.44	30.947	1324.1
71	37.616	102.46	30.937	1352.7
72	37.897	102.45	30.929	1377.2
73	38.594	102.48	30.926	1431.2
74	39.172	102.48	30.919	1481.9
75	40.312	102.48	30.914	1543.5
76	41.728	102.41	30.913	1594.7
77	43.019	102.40	30.912	1625.3
78	46.418	102.35	30.917	1676.9
79	50.673	102.35	30.934	1709.1
80	54.365	102.37	30.947	1724.7
81	57.471	102.35	30.961	1732.9
82	62.678	102.35	30.981	1741.2
83	67.995	102.35	31.007	1747.0
84	73.296	102.27	31.030	1752.2
85	78.503	102.22	31.053	1757.0
86	83.677	102.26	31.079	1761.9
87	88.913	102.29	31.106	1767.2
88	94.091	102.40	31.124	1774.2
89	96.941	102.33	31.133	1779.6
0	0	0	0	0
====================
 Desorption data
====================
"No."	"Pe/kPa"	"P0/kPa"	"Vd/ml"	"V/ml(STP) g-1"
1	92.500	102.25	31.100	1774.0
2	85.172	102.22	31.057	1764.5
3	75.295	102.28	30.994	1754.2
4	65.374	102.29	30.935	1744.2
5	55.542	102.28	30.874	1732.9
6	45.763	102.30	30.815	1718.4
7	40.336	102.32	30.779	1708.5
8	35.377	102.35	30.748	1698.2
9	30.586	102.24	30.718	1685.9
10	25.818	102.32	30.687	1670.7
11	20.115	102.40	30.646	1644.7
12	18.376	102.37	30.624	1614.5
13	16.890	102.31	30.605	1550.4
14	15.445	102.30	30.590	1518.2
15	14.317	102.33	30.573	1447.1
16	13.861	102.37	30.563	1385.5
17	12.599	102.28	30.544	1327.6
18	12.290	102.33	30.534	1314.6
19	11.577	102.33	30.519	1237.5
20	11.195	102.33	30.508	1172.0
21	10.926	102.31	30.496	1114.6
22	10.759	102.30	30.486	1062.3
23	10.641	102.34	30.472	1014.7
24	10.568	102.37	30.461	969.75
25	10.507	102.35	30.451	926.91
26	10.442	102.39	30.439	884.69
27	10.405	102.34	30.428	816.47
28	10.332	102.37	30.413	748.10
29	10.169	102.26	30.389	664.87
30	8.2310	102.28	30.369	640.46
31	6.9201	102.38	30.356	635.28
32	5.8249	102.34	30.340	631.08
33	4.8316	102.28	30.327	626.64
34	3.8911	102.29	30.313	621.40
35	2.6291	102.39	30.297	611.23
36	1.7579	102.42	30.285	600.67
37	9.1845E-1	102.23	30.267	581.25
38	7.3141E-1	102.28	30.256	573.87
39	4.8768E-1	102.33	30.238	559.72
40	3.0068E-1	102.23	30.202	536.89
41	2.3375E-1	102.25	30.152	494.74
42	1.1486E-1	102.38	30.082	454.21
43	9.7830E-2	102.36	30.046	447.77
44	6.8329E-2	102.02	29.967	432.58
45	4.9352E-2	102.07	29.771	416.53
0	0	0	0	0

File: docs/examples/data/parsing/commercial/bel/DUT-49-SKDM019_SCDEtOH_Act.150C_Ar_87K.DAT
====================
 System property Ver1.2.6
====================
"Instrument S/N:"	00218
"Vs/ml:"	27.698
=======================
 Measurement condition
=======================
"Adsorptive:"	Ar
"Meas. Temp./K:"	87.00
"Molecular cross-sectional area:"	0
"Molecular weight of adsorbate:"	0.00
"Equilibrium time/sec:"	0
"Measurement mode:"	1
====================
 Sample information
====================
"Sample weight/g:"	0.01040
"Comment1:"	"SKDM019_SCDEtOH_Act.150�C_Ar_87K"
"Comment2:"	"Simon"
"Comment3:"	"SCDEtOH_Act.150�C"
"Comment4:"	"run1, Vacuum degree before measurement:5.528E-6Pa"
"as/m2 g-1:"	0.0000
"Molecular weight of adsorbent:"	0.00
====================
 Time and dead volume
====================
"Date of measurement:"	17/06/02
"Time of measurement:"	108:36:34
"Not used:"	0.0000E+0
"Average dead volume:"	4.1792E+1
"Initial dead volume/ml:"	41.792
====================
 Adsorption data
====================
"No."	"Pe/kPa"	"P0/kPa"	"Vd/ml"	"V/ml(STP) g-1"
1	6.8747E-3	101.00	41.792	2.9345
2	1.0481E-1	101.00	41.793	39.875
3	2.1062E-1	101.00	41.793	99.501
4	2.6960E-1	101.00	41.794	156.17
5	3.5191E-1	101.00	41.794	209.10
6	4.9023E-1	101.00	41.795	255.71
7	6.7888E-1	101.00	41.796	294.00
8	9.8808E-1	101.00	41.798	332.34
9	1.2900	101.00	41.800	357.63
10	1.9696	101.00	41.805	393.47
11	2.4905	101.00	41.808	414.64
12	3.5201	101.00	41.814	451.39
13	3.6951	101.00	41.815	457.06
14	4.1631	101.00	41.818	472.87
15	4.8875	101.00	41.823	496.92
16	5.7747	101.00	41.828	527.89
17	5.9131	101.00	41.829	532.85
18	6.8776	101.00	41.835	567.80
19	7.6997	101.00	41.841	599.23
20	7.8340	101.00	41.841	604.79
21	8.6560	101.00	41.847	637.71
22	8.7374	101.00	41.847	640.61
23	9.3153	101.00	41.851	664.95
24	9.5839	101.00	41.853	676.82
25	9.7182	101.00	41.853	682.20
26	10.268	101.00	41.857	706.92
27	10.544	101.00	41.859	719.00
28	10.666	101.00	41.859	725.17
29	11.220	101.00	41.863	750.23
30	11.488	101.00	41.865	762.66
31	11.623	101.00	41.865	768.79
32	12.168	101.00	41.869	794.87
33	12.437	101.00	41.871	808.34
34	12.608	101.00	41.872	817.55
35	13.120	101.00	41.875	844.34
36	17.845	101.00	41.905	704.12
37	18.403	101.00	41.908	704.89
38	19.457	101.00	41.915	706.58
39	20.425	101.00	41.921	708.41
40	21.406	101.00	41.928	709.39
41	22.399	101.00	41.934	710.92
42	23.229	101.00	41.939	711.92
43	24.316	101.00	41.946	713.92
44	25.175	101.00	41.952	714.66
45	26.131	101.00	41.958	716.02
46	27.096	101.00	41.964	717.27
47	28.076	101.00	41.970	718.51
48	29.045	101.00	41.976	719.38
49	30.026	101.00	41.983	720.19
50	31.674	101.00	41.993	722.89
51	32.732	101.00	42.000	723.83
52	33.729	101.00	42.006	725.46
53	34.685	101.00	42.013	727.47
54	35.650	101.00	42.019	729.10
55	36.586	101.00	42.025	732.66
56	37.481	101.00	42.031	738.85
57	38.312	101.00	42.036	749.94
58	38.983	101.00	42.040	771.00
59	39.720	101.00	42.045	879.67
60	40.151	101.00	42.048	1017.4
61	40.501	101.00	42.050	1130.2
62	40.814	101.00	42.052	1228.4
63	41.246	101.00	42.055	1355.0
64	41.689	101.00	42.058	1457.6
65	42.357	101.00	42.062	1577.7
66	42.878	101.00	42.065	1649.4
67	43.850	101.00	42.072	1747.7
68	44.957	101.00	42.079	1816.4
69	45.942	101.00	42.085	1860.5
70	46.719	101.00	42.090	1883.4
71	47.708	101.00	42.097	1906.3
72	48.799	101.00	42.104	1924.2
73	49.910	101.00	42.111	1937.5
74	51.009	101.00	42.118	1945.6
75	52.055	101.00	42.125	1953.1
76	53.076	101.00	42.132	1958.6
77	54.077	101.00	42.138	1962.5
78	55.066	101.00	42.145	1965.3
79	56.059	101.00	42.151	1968.3
80	57.044	101.00	42.157	1970.5
81	58.021	101.00	42.164	1972.4
82	58.998	101.00	42.170	1974.1
83	59.966	101.00	42.176	1976.3
84	60.951	101.00	42.183	1977.7
85	62.786	101.00	42.195	1980.9
86	63.869	101.00	42.202	1982.4
87	65.704	101.00	42.214	1985.8
88	66.775	101.00	42.221	1987.4
89	68.639	101.00	42.233	1990.6
90	69.680	101.00	42.240	1992.8
91	71.569	101.00	42.253	1995.2
92	72.610	101.00	42.260	1996.7
93	74.478	101.00	42.272	1998.6
94	75.528	101.00	42.279	2001.0
95	77.396	101.00	42.291	2003.3
96	79.346	101.00	42.304	2005.7
97	81.279	101.00	42.317	2008.9
98	83.212	101.00	42.330	2011.5
99	85.153	101.00	42.343	2014.8
100	87.102	101.00	42.356	2017.8
101	89.040	101.00	42.368	2021.1
102	90.977	101.00	42.381	2024.9
103	92.910	101.00	42.394	2029.2
104	94.798	101.00	42.407	2034.3
105	96.707	101.00	42.420	2042.7
0	0	0	0	0
====================
 Desorption data
====================
"No."	"Pe/kPa"	"P0/kPa"	"Vd/ml"	"V/ml(STP) g-1"
1	95.006	101.00	42.408	2039.8
2	93.117	101.00	42.396	2034.8
3	91.197	101.00	42.383	2029.7
4	89.259	101.00	42.370	2024.8
5	87.318	101.00	42.357	2019.8
6	85.377	101.00	42.344	2017.4
7	83.436	101.00	42.331	2014.1
8	81.495	101.00	42.318	2010.7
9	79.566	101.00	42.306	2007.1
10	77.624	101.00	42.293	2004.4
11	75.699	101.00	42.280	2002.6
12	73.778	101.00	42.267	1998.9
13	71.858	101.00	42.255	1994.8
14	69.920	101.00	42.242	1993.2
15	68.000	101.00	42.229	1989.4
16	66.071	101.00	42.216	1987.4
17	65.000	101.00	42.209	1986.4
18	63.173	101.00	42.197	1983.3
19	62.119	101.00	42.191	1981.7
20	60.279	101.00	42.179	1978.5
21	59.217	101.00	42.172	1976.6
22	57.390	101.00	42.160	1973.9
23	56.336	101.00	42.153	1972.1
24	54.509	101.00	42.141	1968.9
25	53.438	101.00	42.134	1967.3
26	51.619	101.00	42.122	1963.0
27	50.549	101.00	42.115	1961.5
28	49.568	101.00	42.109	1960.0
29	47.773	101.00	42.097	1956.3
30	46.386	101.00	42.088	1953.4
31	44.786	101.00	42.078	1950.0
32	43.179	101.00	42.067	1946.5
33	41.571	101.00	42.057	1942.7
34	40.004	101.00	42.047	1938.4
35	38.942	101.00	42.040	1935.5
36	37.978	101.00	42.034	1933.0
37	37.017	101.00	42.028	1930.2
38	36.053	101.00	42.021	1927.1
39	35.088	101.00	42.015	1924.4
40	34.136	101.00	42.009	1921.4
41	33.188	101.00	42.003	1917.2
42	32.276	101.00	41.997	1911.6
43	31.458	101.00	41.992	1901.1
44	30.746	101.00	41.987	1881.9
45	28.353	101.00	41.972	1768.5
46	27.783	101.00	41.968	1739.5
47	27.352	101.00	41.966	1718.9
48	26.721	101.00	41.962	1693.1
49	26.286	101.00	41.959	1677.3
50	26.168	101.00	41.958	1672.5
51	25.443	101.00	41.953	1651.5
52	24.463	101.00	41.947	1626.2
53	23.396	101.00	41.940	1606.0
54	23.217	101.00	41.939	1603.0
55	22.330	101.00	41.933	1591.9
56	21.390	101.00	41.927	1580.2
57	21.252	101.00	41.927	1578.5
58	20.413	101.00	41.921	1567.8
59	20.291	101.00	41.920	1565.6
60	19.526	101.00	41.916	1551.3
61	19.388	101.00	41.915	1547.3
62	18.826	101.00	41.911	1521.7
63	18.602	101.00	41.910	1504.7
64	18.228	101.00	41.907	1458.5
65	18.024	101.00	41.906	1425.2
66	17.878	101.00	41.905	1398.5
67	17.772	101.00	41.904	1376.1
68	17.695	101.00	41.904	1356.9
69	17.544	101.00	41.903	1315.1
70	17.373	101.00	41.902	1265.4
71	17.231	101.00	41.901	1225.6
72	17.109	101.00	41.900	1191.4
73	17.011	101.00	41.900	1161.4
74	16.921	101.00	41.899	1134.8
75	16.848	101.00	41.899	1111.0
76	16.779	101.00	41.898	1090.6
77	16.718	101.00	41.898	1072.2
78	16.612	101.00	41.897	1029.3
79	16.453	101.00	41.896	977.25
80	16.327	101.00	41.895	935.50
81	16.213	101.00	41.895	899.32
82	16.103	101.00	41.894	867.12
83	16.014	101.00	41.893	837.97
84	15.916	101.00	41.893	813.51
85	15.831	101.00	41.892	792.38
86	15.749	101.00	41.892	774.20
87	15.420	101.00	41.890	726.38
88	14.862	101.00	41.886	705.90
89	13.560	101.00	41.878	698.15
90	12.571	101.00	41.871	694.42
91	11.590	101.00	41.865	691.24
92	10.618	101.00	41.859	688.31
93	9.6653	101.00	41.853	684.68
94	6.8776	101.00	41.835	673.06
95	6.6131	101.00	41.834	671.25
96	4.8102	101.00	41.822	656.33
97	2.5475	101.00	41.808	597.92
98	1.5748	101.00	41.802	547.51
99	6.2226E-1	101.00	41.796	504.21
100	3.0122E-1	101.00	41.794	467.70
101	1.8721E-1	101.00	41.793	433.51
102	1.3680E-1	101.00	41.793	399.77
103	1.1042E-1	101.00	41.793	367.30
104	9.3515E-2	101.00	41.793	335.18
105	8.6605E-2	101.00	41.793	318.50
106	8.0589E-2	101.00	41.793	301.53
107	7.5183E-2	101.00	41.793	284.78
108	7.0346E-2	101.00	41.793	268.33
109	6.5793E-2	101.00	41.793	251.79
110	6.1485E-2	101.00	41.793	235.32
111	5.7257E-2	101.00	41.793	219.15
112	5.3152E-2	101.00	41.792	202.91
113	4.9047E-2	101.00	41.792	186.92
114	4.5022E-2	101.00	41.792	171.14
115	4.0998E-2	101.00	41.792	155.39
116	3.6771E-2	101.00	41.792	139.71
117	3.2544E-2	101.00	41.792	124.10
118	2.8072E-2	101.00	41.792	108.57
119	2.3561E-2	101.00	41.792	93.194
120	1.9089E-2	101.00	41.792	77.977
0	0	0	0	0

File: docs/examples/data/parsing/commercial/bel/DUT-49_nbutane_273K_viele_Punkte.DAT
====================
 System property BELSORP-max Ver1.3.2t
====================
"Instrument S/N:"	00349
"Vs/ml:"	24.464
=======================
 Measurement condition
=======================
"Adsorptive:"	C4H10
"Meas. Temp./K:"	273.15
"Molecular cross-sectional area:"	0
"Molecular weight of adsorbate:"	0.00
"Equilibrium time/sec:"	0
"Measurement mode:"	1
====================
 Sample information
====================
"Sample weight/g:"	0.00490
"Comment1:"	"DUT-49_nbutane_273K_vielePunkte"
"Comment2:"	"Simon"
"Comment3:"	"3h 150�C"
"Comment4:"	", Vacuum degree before measurement:3.768E-4Pa"
"as/m2 g-1:"	0.0000
"Molecular weight of adsorbent:"	0.00
====================
 Time and dead volume
====================
"Date of measurement:"	15/07/04
"Time of measurement:"	28:03:51
"Slope of dead volume:"	3.6860E-7
"Intercept of dead volume:"	1.8594E+1
"Average dead volume:"	1.8615E+1
====================
 Adsorption data
====================
"No."	"Pe/kPa"	"P0/kPa"	"Vd/ml"	"V/ml(STP) g-1"
1	2.5129E-3	101.33	18.618	-4.0870E-3
2	4.3174E-2	101.33	18.619	1.8084
3	8.6515E-2	101.33	18.619	3.8180
4	1.2757E-1	101.33	18.619	5.9011
5	2.4304E-1	101.33	18.619	13.185
6	3.2136E-1	101.33	18.620	19.475
7	4.2382E-1	101.33	18.621	27.450
8	5.2091E-1	101.33	18.621	34.101
9	7.0985E-1	101.33	18.621	43.158
10	9.3694E-1	101.33	18.621	50.686
11	1.0387	101.33	18.620	53.460
12	1.7182	101.33	18.620	62.121
13	2.2235	101.33	18.620	70.716
14	2.3354	101.33	18.620	72.610
15	2.8549	101.33	18.620	79.866
16	3.4571	101.33	18.619	87.112
17	4.0902	101.33	18.618	94.397
18	4.6866	101.33	18.617	100.79
19	5.3213	101.33	18.616	107.14
20	5.9153	101.33	18.616	112.56
21	6.5468	101.33	18.615	118.34
22	7.1408	101.33	18.614	123.84
23	7.7547	101.33	18.613	129.56
24	8.3508	101.33	18.613	135.38
25	8.6993	101.33	18.613	138.97
26	8.9973	101.33	18.613	142.36
27	9.3051	101.33	18.613	145.65
28	9.6023	101.33	18.613	149.00
29	9.9085	101.33	18.612	152.97
30	10.031	101.33	18.612	154.87
31	10.230	101.33	18.611	157.23
32	10.681	101.33	18.612	163.60
33	11.005	101.33	18.611	176.47
34	11.164	101.33	18.611	182.04
35	12.202	101.33	18.610	188.29
36	13.312	101.33	18.608	189.47
37	14.481	101.33	18.607	190.54
38	15.493	101.33	18.605	191.51
39	16.519	101.33	18.604	192.18
40	17.517	101.33	18.603	193.04
41	18.512	101.33	18.602	193.71
42	19.504	101.33	18.600	194.61
43	20.530	101.33	18.599	195.31
44	21.516	101.33	18.598	196.27
45	22.443	101.33	18.597	197.38
46	23.459	101.33	18.595	198.38
47	24.476	101.33	18.594	199.14
48	25.482	101.33	18.593	199.78
49	26.502	101.33	18.591	200.61
50	27.511	101.33	18.591	201.50
51	28.524	101.33	18.589	202.26
52	29.541	101.33	18.588	203.22
53	30.559	101.33	18.586	203.96
54	32.586	101.33	18.584	205.41
55	35.605	101.33	18.579	207.70
56	37.681	101.33	18.576	209.57
57	40.676	101.33	18.572	212.11
58	42.738	101.33	18.569	214.06
59	45.741	101.33	18.564	216.75
60	47.807	101.33	18.562	218.94
61	50.763	101.33	18.558	223.09
62	52.751	101.33	18.554	227.99
63	55.489	101.33	18.551	245.20
64	55.859	101.33	18.551	248.93
65	57.626	101.33	18.548	260.86
66	57.861	101.33	18.548	265.46
67	60.272	101.33	18.544	292.09
68	60.749	101.33	18.544	302.25
69	64.194	101.33	18.539	372.31
70	65.492	101.33	18.538	393.70
71	65.840	101.33	18.538	403.02
72	69.598	101.33	18.533	460.46
73	70.728	101.33	18.531	475.57
74	70.992	101.33	18.531	481.81
75	75.282	101.33	18.525	517.33
76	76.008	101.33	18.523	526.13
77	80.647	101.33	18.517	551.22
78	81.178	101.33	18.516	556.79
79	85.977	101.33	18.508	572.96
80	86.289	101.33	18.508	577.02
81	91.145	101.33	18.502	590.60
82	96.238	101.33	18.494	604.11
83	96.437	101.33	18.494	607.62
0	0	0	0	0
====================
 Desorption data
====================
"No."	"Pe/kPa"	"P0/kPa"	"Vd/ml"	"V/ml(STP) g-1"
1	96.088	101.33	18.495	609.26
2	91.075	101.33	18.503	604.62
3	86.028	101.33	18.511	599.40
4	80.977	101.33	18.518	593.64
5	75.925	101.33	18.526	588.24
6	70.877	101.33	18.533	582.82
7	65.817	101.33	18.541	577.27
8	60.762	101.33	18.550	571.80
9	55.700	101.33	18.558	566.44
10	50.642	101.33	18.565	560.87
11	45.594	101.33	18.574	554.59
12	40.531	101.33	18.582	548.10
13	35.450	101.33	18.590	540.54
14	30.391	101.33	18.598	531.95
15	28.266	101.33	18.601	527.78
16	26.338	101.33	18.605	521.78
17	24.328	101.33	18.609	513.02
18	22.471	101.33	18.612	496.24
19	22.330	101.33	18.612	486.71
20	22.212	101.33	18.613	481.07
21	21.200	101.33	18.614	440.89
22	20.384	101.33	18.616	426.88
23	20.263	101.33	18.616	422.53
24	18.447	101.33	18.619	410.72
25	18.253	101.33	18.620	401.95
26	17.478	101.33	18.621	346.35
27	17.122	101.33	18.622	309.11
28	16.871	101.33	18.623	280.10
29	16.611	101.33	18.623	254.62
30	16.410	101.33	18.624	238.23
31	16.299	101.33	18.623	227.41
32	16.184	101.33	18.624	217.70
33	14.483	101.33	18.626	199.64
34	14.154	101.33	18.627	198.43
35	12.135	101.33	18.630	196.39
36	10.631	101.33	18.632	194.42
37	10.120	101.33	18.632	193.66
38	10.007	101.33	18.632	193.14
39	9.8034	101.33	18.632	192.74
40	9.2078	101.33	18.633	191.16
41	8.2812	101.33	18.635	189.70
42	7.3883	101.33	18.636	187.55
43	6.4650	101.33	18.634	184.08
44	5.2765	101.33	18.631	177.14
45	5.1927	101.33	18.633	174.58
46	4.0161	101.33	18.636	171.78
0	0	0	0	0

File: docs/examples/data/parsing/commercial/bel/DUT-49_nbutane_298K_viele_Punkte_hohe_masse.DAT
====================
 System property BELSORP-max Ver1.3.2t
====================
"Instrument S/N:"	00349
"Vs/ml:"	24.464
=======================
 Measurement condition
=======================
"Adsorptive:"	C4H10
"Meas. Temp./K:"	273.15
"Molecular cross-sectional area:"	0
"Molecular weight of adsorbate:"	0.00
"Equilibrium time/sec:"	0
"Measurement mode:"	1
====================
 Sample information
====================
"Sample weight/g:"	0.02700
"Comment1:"	"DUT-49_nbutane_298K_vielePunkte_hohemasse"
"Comment2:"	"Simon"
"Comment3:"	"3h 150�C"
"Comment4:"	", Vacuum degree before measurement:4.386E-4Pa"
"as/m2 g-1:"	0.0000
"Molecular weight of adsorbent:"	0.00
====================
 Time and dead volume
====================
"Date of measurement:"	15/07/05
"Time of measurement:"	19:04:56
"Slope of dead volume:"	5.1720E-7
"Intercept of dead volume:"	1.8154E+1
"Average dead volume:"	1.8184E+1
====================
 Adsorption data
====================
"No."	"Pe/kPa"	"P0/kPa"	"Vd/ml"	"V/ml(STP) g-1"
1	8.8035E-2	101.33	18.186	2.6935
2	2.1187E-1	101.33	18.186	6.0835
3	3.6954E-1	101.33	18.186	10.002
4	5.4820E-1	101.33	18.187	14.113
5	7.4299E-1	101.33	18.188	18.327
6	9.4960E-1	101.33	18.188	22.516
7	1.1226	101.33	18.189	25.755
8	1.8269	101.33	18.190	33.636
9	2.2621	101.33	18.190	38.601
10	3.0951	101.33	18.190	46.173
11	3.5955	101.33	18.190	49.961
12	4.1707	101.33	18.191	53.891
13	4.7969	101.33	18.191	57.837
14	5.4198	101.33	18.191	61.402
15	6.0557	101.33	18.191	64.937
16	6.6603	101.33	18.191	68.197
17	7.2942	101.33	18.190	71.394
18	7.9017	101.33	18.190	74.352
19	8.5331	101.33	18.190	77.329
20	8.9162	101.33	18.190	79.216
21	9.4789	101.33	18.190	81.800
22	9.8457	101.33	18.190	83.477
23	10.257	101.33	18.190	85.269
24	10.825	101.33	18.190	87.733
25	11.351	101.33	18.189	89.984
26	12.236	101.33	18.189	93.544
27	13.215	101.33	18.188	97.484
28	14.221	101.33	18.188	101.47
29	15.236	101.33	18.187	105.45
30	16.251	101.33	18.186	109.39
31	17.256	101.33	18.186	113.40
32	18.262	101.33	18.185	117.45
33	19.267	101.33	18.185	121.60
34	20.272	101.33	18.184	125.74
35	21.646	101.33	18.183	131.89
36	22.376	101.33	18.183	135.25
37	23.301	101.33	18.182	139.59
38	24.622	101.33	18.181	146.18
39	25.350	101.33	18.181	150.16
40	26.596	101.33	18.180	157.51
41	27.610	101.33	18.179	164.39
42	28.570	101.33	18.179	171.86
43	29.503	101.33	18.178	180.47
44	30.394	101.33	18.178	190.85
45	31.217	101.33	18.177	203.46
46	31.519	101.33	18.178	211.25
47	39.145	101.33	18.171	183.31
48	40.918	101.33	18.170	183.86
49	42.978	101.33	18.169	184.52
50	45.958	101.33	18.167	185.39
51	48.011	101.33	18.165	186.02
52	51.030	101.33	18.162	186.89
53	53.116	101.33	18.161	187.54
54	56.105	101.33	18.159	188.33
55	58.141	101.33	18.157	188.92
56	61.169	101.33	18.155	189.72
57	66.203	101.33	18.151	190.90
58	71.267	101.33	18.147	192.13
59	76.334	101.33	18.142	193.36
60	81.402	101.33	18.139	194.61
61	86.516	101.33	18.134	195.93
62	91.532	101.33	18.131	197.26
63	96.622	101.33	18.127	198.61
0	0	0	0	0
====================
 Desorption data
====================
"No."	"Pe/kPa"	"P0/kPa"	"Vd/ml"	"V/ml(STP) g-1"
1	95.846	101.33	18.128	198.97
2	90.826	101.33	18.132	198.47
3	85.788	101.33	18.136	197.81
4	80.737	101.33	18.141	197.02
5	75.681	101.33	18.145	196.14
6	70.637	101.33	18.149	195.15
7	65.580	101.33	18.154	194.16
8	60.530	101.33	18.158	193.02
9	55.472	101.33	18.163	191.85
10	50.418	101.33	18.167	190.60
11	45.364	101.33	18.171	189.29
12	40.304	101.33	18.176	187.80
13	35.255	101.33	18.181	186.13
14	31.175	101.33	18.184	184.41
15	30.187	101.33	18.185	183.93
16	29.178	101.33	18.186	183.42
17	28.156	101.33	18.187	182.92
18	27.143	101.33	18.188	182.47
19	26.133	101.33	18.189	182.00
20	25.125	101.33	18.190	181.47
21	24.111	101.33	18.191	180.95
22	23.106	101.33	18.193	180.49
23	22.097	101.33	18.194	179.94
24	20.117	101.33	18.195	178.84
25	18.099	101.33	18.197	177.62
26	16.091	101.33	18.199	176.29
27	14.084	101.33	18.201	174.70
28	12.095	101.33	18.203	172.83
29	10.562	101.33	18.204	171.12
30	9.9813	101.33	18.204	170.27
31	9.5396	101.33	18.204	169.60
32	8.9773	101.33	18.204	168.71
33	8.1211	101.33	18.205	167.29
34	7.2311	101.33	18.206	165.64
35	6.3517	101.33	18.206	163.75
36	5.2118	101.33	18.208	160.78
37	3.8601	101.33	18.209	155.76
38	2.3659	101.33	18.211	145.58
39	1.2973	101.33	18.213	132.00
40	1.0021	101.33	18.213	122.51
41	7.3206E-1	101.33	18.215	108.20
42	6.8181E-1	101.33	18.215	104.15
43	5.6152E-1	101.33	18.216	92.974
44	4.6269E-1	101.33	18.216	80.806
45	3.9264E-1	101.33	18.217	70.378
46	3.2790E-1	101.33	18.217	59.660
47	2.9627E-1	101.33	18.217	54.123
48	2.3381E-1	101.33	18.218	43.343
49	1.7344E-1	101.33	18.217	32.946
50	1.1183E-1	101.33	18.217	22.209
51	9.9794E-2	101.33	18.216	19.983
0	0	0	0	0
