Repository: pauliacomi/pyGAPS

|
|

.. image:: https://raw.githubusercontent.com/pauliacomi/pyGAPS/master/docs/logo.svg
   :width: 200px
   :align: center

========

Overview
========

pyGAPS (Python General Adsorption Processing Suite) is a framework for
adsorption data analysis and fitting, written in Python 3.

.. start-badges

.. list-table::
    :widths: 10 90
    :stub-columns: 1

    * - status
      - | |status| |commits-since|
    * - docs
      - | |docs|
    * - license
      - | |license|
    * - tests
      - | |GHA| |codecov|
    * - package
      - | |version| |wheel|
        | |supported-versions| |supported-implementations|

.. |status| image:: https://www.repostatus.org/badges/latest/active.svg
    :target: https://www.repostatus.org/#active
    :alt: Project Status: Active – The project has reached a stable, usable state and is being actively developed.

.. |commits-since| image:: https://img.shields.io/github/commits-since/pauliacomi/pygaps/latest/develop
    :alt: Commits since latest release
    :target: https://github.com/pauliacomi/pygaps/compare/master...develop

.. |docs| image:: https://readthedocs.org/projects/pygaps/badge/?style=flat
    :target: https://readthedocs.org/projects/pygaps
    :alt: Documentation Status

.. |license| image:: https://img.shields.io/badge/License-MIT-yellow.svg
    :target: https://opensource.org/licenses/MIT
    :alt: Project License

.. |GHA| image:: https://github.com/pauliacomi/pyGAPS/workflows/CI/badge.svg
    :alt: GHA-CI Build Status
    :target: https://github.com/pauliacomi/pyGAPS/actions

.. |codecov| image:: https://img.shields.io/codecov/c/github/pauliacomi/pygaps.svg
    :alt: Coverage Status
    :target: https://codecov.io/gh/pauliacomi/pyGAPS

.. |version| image:: https://img.shields.io/pypi/v/pygaps.svg
    :alt: PyPI Package latest release
    :target: https://pypi.org/project/pygaps

.. |wheel| image:: https://img.shields.io/pypi/wheel/pygaps.svg
    :alt: PyPI Wheel
    :target: https://pypi.org/project/pygaps

.. |supported-versions| image:: https://img.shields.io/pypi/pyversions/pygaps.svg
    :alt: Supported versions
    :target: https://pypi.org/project/pygaps

.. |supported-implementations| image:: https://img.shields.io/pypi/implementation/pygaps.svg
    :alt: Supported implementations
    :target: https://pypi.org/project/pygaps


.. end-badges

Features
========

- Advanced adsorption data import and manipulation.
- A fully feature thermodynamic backend allowing conversions between
  pressures, temperatures, loadings, etc.
- Routine analysis such as BET/Langmuir surface area, t-plots, alpha-s
  plots, Dubinin plots etc.
- Pore size distribution calculations for mesopores (BJH, Dollimore-Heal).
- Pore size distribution calculations for micropores (Horvath-Kawazoe).
- Pore size distribution calculations using kernels (DFT, QSDFT, ...)
- Isotherm fitting with various models (Henry, Langmuir, DS/TS Langmuir,
  etc..)
- Enthalpy of adsorption calculations.
- IAST predictions for binary and multicomponent adsorption.
- Parsing to and from multiple formats such as AIF, Excel, CSV and JSON.
- Simple methods for isotherm graphing and comparison.
- An database backend for storing and retrieving data.

Documentation
=============

pyGAPS is built with three key mantras in mind:

- **Opinionated**: there are many places where the code will suggest or default
  to what the it considers a good practice. As examples: the standard units,
  pore size distribution methods and BET calculation limits.
- **Flexible**: while the defaults are there for a reason, you can override
  pretty much any parameter. Want to pass a custom adsorbate thickness function
  or use volumetric bases? Can do!
- **Transparent**: all code is well documented and open source. There are no
  black boxes.

In-depth explanations, examples and theory can be found in the
`online documentation <https://pygaps.readthedocs.io/>`__. If you are familiar
with Python and adsorption and want to jump right in, look at the `quickstart
section <https://pygaps.readthedocs.io/en/master/examples/quickstart.html>`__.
Examples for each of the capabilities specified above can be found documented
`here <https://pygaps.readthedocs.io/en/master/examples/index.html>`__. Most of
the pages are actually Jupyter Notebooks, you can download them and run them
yourself from the
`/docs/examples <https://github.com/pauliacomi/pyGAPS/tree/master/docs/examples>`__
folder.

To become well familiarised with the concepts introduced by pyGAPS, such as what
is an Isotherm, how units work, what data is required and can be stored etc., a
deep dive is available in the
`manual <https://pygaps.readthedocs.io/en/master/manual/index.html>`__.

Finally, having a strong grasp of the science of adsorption is recommended, to
understand the strengths and shortcomings of various methods. We have done our
best to explain the theory and application range of each capability and model.
To learn more, look at the

File: docs/examples/data/parsing/commercial/bel/BF010_DUT-13_CH4_111K_run2.DAT
====================
 System property Ver1.2.6
====================
"Instrument S/N:"	00218
"Vs/ml:"	27.698
=======================
 Measurement condition
=======================
"Adsorptive:"	CH4
"Meas. Temp./K:"	111.00
"Molecular cross-sectional area:"	0
"Molecular weight of adsorbate:"	0.00
"Equilibrium time/sec:"	0
"Measurement mode:"	1
====================
 Sample information
====================
"Sample weight/g:"	0.01830
"Comment1:"	"aus der Box"
"Comment2:"	"volodymyr"
"Comment3:"	"???"
"Comment4:"	", Vacuum degree before measurement:2.622E-5Pa"
"as/m2 g-1:"	0.0000
"Molecular weight of adsorbent:"	0.00
====================
 Time and dead volume
====================
"Date of measurement:"	19/05/02
"Time of measurement:"	23:41:56
"Not used:"	0.0000E+0
"Average dead volume:"	3.7145E+1
"Initial dead volume/ml:"	37.145
====================
 Adsorption data
====================
"No."	"Pe/kPa"	"P0/kPa"	"Vd/ml"	"V/ml(STP) g-1"
1	7.5613E-1	101.33	37.145	37.568
2	1.5497	101.33	37.145	80.218
3	1.5985	101.33	37.145	134.50
4	1.6677	101.33	37.145	186.64
5	1.9038	101.33	37.145	231.44
6	2.5752	101.33	37.145	278.04
7	3.2956	101.33	37.145	290.51
8	5.3140	101.33	37.145	323.53
9	7.7231	101.33	37.145	340.94
10	8.6468	101.33	37.145	350.71
11	9.6926	101.33	37.145	354.79
12	10.734	101.33	37.145	357.86
13	11.756	101.33	37.145	360.66
14	13.030	101.33	37.145	363.30
15	13.953	101.33	37.145	365.47
16	16.338	101.33	37.145	368.68
17	18.893	101.33	37.145	372.20
18	21.421	101.33	37.145	375.52
19	26.430	101.33	37.145	380.06
20	28.937	101.33	37.145	383.19
21	31.456	101.33	37.145	386.15
22	33.987	101.33	37.145	389.99
23	36.510	101.33	37.145	395.33
24	39.077	101.33	37.145	402.14
25	41.470	101.33	37.145	410.37
26	43.993	101.33	37.145	418.92
27	46.520	101.33	37.145	428.32
28	48.966	101.33	37.145	437.79
29	51.196	101.33	37.145	447.89
30	53.739	101.33	37.145	458.26
31	56.140	101.33	37.145	469.15
32	58.773	101.33	37.145	479.88
33	61.414	101.33	37.145	490.85
34	63.978	101.33	37.145	501.67
35	66.476	101.33	37.145	512.56
36	69.122	101.33	37.145	522.54
37	71.665	101.33	37.145	532.33
38	74.282	101.33	37.145	542.55
39	76.821	101.33	37.145	551.82
40	79.340	101.33	37.145	561.80
41	81.814	101.33	37.145	570.55
42	84.304	101.33	37.145	579.69
43	86.835	101.33	37.145	588.62
44	89.297	101.33	37.145	599.83
45	91.458	101.33	37.145	643.24
46	91.702	101.33	37.145	734.96
47	91.747	101.33	37.145	823.11
48	91.755	101.33	37.145	911.73
49	91.755	101.33	37.145	1001.0
50	91.768	101.33	37.145	1088.6
51	91.768	101.33	37.145	1176.8
52	91.772	101.33	37.145	1265.3
53	91.763	101.33	37.145	1353.0
0	0	0	0	0
====================
 Desorption data
====================
"No."	"Pe/kPa"	"P0/kPa"	"Vd/ml"	"V/ml(STP) g-1"
1	91.470	101.33	37.145	1271.2
2	91.405	101.33	37.145	1188.5
3	91.344	101.33	37.145	1109.6
4	91.255	101.33	37.145	1036.8
5	90.917	101.33	37.145	976.42
6	89.086	101.33	37.145	894.27
7	88.276	101.33	37.145	845.83
8	85.924	101.33	37.145	780.92
9	83.279	101.33	37.145	687.75
10	80.341	101.33	37.145	617.62
11	77.724	101.33	37.145	614.50
12	75.197	101.33	37.145	610.78
13	72.670	101.33	37.145	608.77
14	70.053	101.33	37.145	605.86
15	67.518	101.33	37.145	603.23
16	64.877	101.33	37.145	600.95
17	62.354	101.33	37.145	598.16
18	59.835	101.33	37.145	595.20
19	57.499	101.33	37.145	592.71
20	54.883	101.33	37.145	589.34
21	52.156	101.33	37.145	586.25
22	49.918	101.33	37.145	583.26
23	47.399	101.33	37.145	580.31
24	44.970	101.33	37.145	576.80
25	42.459	101.33	37.145	572.90
26	39.956	101.33	37.145	567.25
27	37.499	101.33	37.145	562.37
28	34.976	101.33	37.145	557.66
29	32.453	101.33	37.145	552.32
30	29.934	101.33	37.145	546.64
31	27.423	101.33	37.145	539.53
32	25.018	101.33	37.145	531.16
33	19.996	101.33	37.145	502.39
34	17.359	101.33	37.145	465.64
35	14.808	101.33	37.145	418.08
36	12.391	101.33	37.145	379.64
37	11.487	101.33	37.145	374.95
38	10.714	101.33	37.145	371.39
39	9.9612	101.33	37.145	368.28
40	9.1921	101.33	37.145	365.57
41	8.4434	101.33	37.145	362.65
42	7.4708	101.33	37.145	359.01
43	6.6569	101.33	37.145	355.32
44	4.8989	101.33	37.145	346.47
45	4.1461	101.33	37.145	335.10
46	2.0340	101.33	37.145	308.20
47	1.5415	101.33	37.145	302.75
48	4.0268E-1	101.33	37.145	251.44
49	1.3516E-1	101.33	37.145	201.46
50	6.6596E-2	101.33	37.145	151.48
51	2.6421E-2	101.33	37.145	101.67
0	0	0	0	0

File: docs/examples/data/parsing/commercial/bel/DUT-67-N2_77K.DAT
====================
 System property Ver1.2.6
====================
"Instrument S/N:"	00218
"Vs/ml:"	27.698
=======================
 Measurement condition
=======================
"Adsorptive:"	N2
"Meas. Temp./K:"	77.00
"Molecular cross-sectional area:"	0
"Molecular weight of adsorbate:"	0.00
"Equilibrium time/sec:"	0
"Measurement mode:"	2
====================
 Sample information
====================
"Sample weight/g:"	0.03870
"Comment1:"	"DUT67Zr"
"Comment2:"	"Simon"
"Comment3:"	"DMF 2NHCl"
"Comment4:"	"12 h 110 C, Vacuum degree before measurement:1.405E-4Pa"
"as/m2 g-1:"	0.0000
"Molecular weight of adsorbent:"	0.00
====================
 Time and dead volume
====================
"Date of measurement:"	16/03/05
"Time of measurement:"	16:14:38
"Not used:"	0.0000E+0
"Average dead volume:"	2.5999E+1
"Initial dead volume/ml:"	25.627
====================
 Adsorption data
====================
"No."	"Pe/kPa"	"P0/kPa"	"Vd/ml"	"V/ml(STP) g-1"
1	-3.3975E-3	100.01	25.471	23.222
2	-3.3975E-3	100.03	25.345	46.206
3	-6.7950E-3	99.969	25.249	69.232
4	-4.0983E-19	99.847	25.153	92.491
5	1.4870E-2	99.753	25.057	115.44
6	2.6983E-2	99.717	24.995	137.92
7	4.3134E-2	99.668	24.942	160.02
8	9.1586E-2	99.607	24.897	181.38
9	1.7638E-1	99.534	24.865	200.97
10	5.2362E-1	99.522	24.854	233.65
11	1.2383	99.538	24.844	259.56
12	2.9160	99.493	24.834	273.88
13	5.5484	99.448	24.838	281.75
14	7.9575	99.481	24.839	285.81
15	10.618	99.518	24.849	288.75
16	12.576	99.485	24.851	290.39
17	15.002	99.485	24.855	292.02
18	17.589	99.501	24.866	293.46
19	20.222	99.481	24.874	294.75
20	22.810	99.440	24.887	295.85
21	25.414	99.448	24.895	296.79
22	27.993	99.452	24.902	297.64
23	30.569	99.481	24.906	298.40
24	33.153	99.485	24.921	299.07
25	35.712	99.436	24.927	299.58
26	38.263	99.526	24.934	300.16
27	40.855	99.493	24.945	300.78
28	43.390	99.489	24.955	301.23
29	45.933	99.489	24.958	301.73
30	48.484	99.457	24.969	302.15
31	51.007	99.448	24.980	302.56
32	53.546	99.461	24.986	302.91
33	56.089	99.461	24.997	303.36
34	58.628	99.457	25.005	303.77
35	61.167	99.440	25.010	304.12
36	63.698	99.477	25.020	304.41
37	66.249	99.481	25.029	304.72
38	68.804	99.469	25.039	305.03
39	71.331	99.457	25.046	305.41
40	73.850	99.481	25.054	305.86
41	76.381	99.469	25.065	305.96
42	78.908	99.473	25.076	306.22
43	81.451	99.473	25.084	306.50
44	83.982	99.448	25.093	306.80
45	86.488	99.457	25.099	307.12
46	89.023	99.448	25.110	307.45
47	91.542	99.448	25.118	307.75
48	94.040	99.436	25.131	308.17
49	98.338	99.444	25.149	312.46
0	0	0	0	0
====================
 Desorption data
====================
"No."	"Pe/kPa"	"P0/kPa"	"Vd/ml"	"V/ml(STP) g-1"
1	93.971	99.432	25.117	308.40
2	90.920	99.440	25.094	307.51
3	86.151	99.416	25.062	306.95
4	83.539	99.420	25.041	306.72
5	81.073	99.440	25.015	306.32
6	78.636	99.428	24.999	305.91
7	76.198	99.432	24.977	305.61
8	73.753	99.400	24.960	305.27
9	71.287	99.387	24.940	305.05
10	68.853	99.404	24.918	304.71
11	66.416	99.416	24.901	304.41
12	63.995	99.424	24.879	304.15
13	61.569	99.424	24.858	303.67
14	59.132	99.428	24.839	303.34
15	56.694	99.440	24.821	302.98
16	54.269	99.432	24.802	302.60
17	51.832	99.396	24.786	302.26
18	49.386	99.416	24.765	301.74
19	46.977	99.383	24.751	301.26
20	44.527	99.363	24.727	300.89
21	42.106	99.379	24.710	300.37
22	39.677	99.343	24.692	300.00
23	37.235	99.168	24.680	299.35
24	34.794	99.119	24.658	298.69
25	32.365	99.127	24.639	298.03
26	29.960	99.148	24.618	297.35
27	27.555	99.115	24.598	296.65
28	25.170	99.127	24.580	295.83
29	22.761	99.058	24.559	294.91
30	20.384	99.046	24.541	293.95
31	18.008	99.103	24.523	292.80
32	15.660	99.066	24.504	291.53
33	13.344	99.099	24.487	289.98
34	10.273	99.013	24.461	287.51
35	7.8356	99.050	24.439	284.80
36	5.5931	99.038	24.418	280.98
37	1.2262	98.965	24.379	258.27
0	0	0	0	0

File: docs/examples/data/parsing/commercial/bel/DUT-67_H2O_298K.DAT
====================
 System property BELSORP-max Ver1.3.2t
====================
"Instrument S/N:"	00348
"Vs/ml:"	24.438
=======================
 Measurement condition
=======================
"Adsorptive:"	H2O
"Meas. Temp./K:"	298.15
"Molecular cross-sectional area:"	0
"Molecular weight of adsorbate:"	0.00
"Equilibrium time/sec:"	0
"Measurement mode:"	1
====================
 Sample information
====================
"Sample weight/g:"	0.03740
"Comment1:"	"Probe Garching"
"Comment2:"	"Claudia Schenk"
"Comment3:"	""
"Comment4:"	"Leak amount : -1.000Pa/Min, Vacuum degree before measurement:3.834E-5Pa"
"as/m2 g-1:"	0.0000
"Molecular weight of adsorbent:"	0.00
====================
 Time and dead volume
====================
"Date of measurement:"	17/01/16
"Time of measurement:"	50:27:32
"Slope of dead volume:"	4.3586E-7
"Intercept of dead volume:"	1.7305E+1
"Average dead volume:"	1.7332E+1
====================
 Adsorption data
====================
"No."	"Pe/kPa"	"P0/kPa"	"Vd/ml"	"V/ml(STP) g-1"
1	2.4284E-2	3.1400	17.332	4.6410
2	6.6971E-2	3.1400	17.334	8.9905
3	1.2486E-1	3.1400	17.336	17.571
4	1.5350E-1	3.1400	17.336	26.377
5	1.8146E-1	3.1400	17.337	39.911
6	1.9987E-1	3.1400	17.338	48.491
7	2.4580E-1	3.1400	17.339	61.591
8	2.9718E-1	3.1400	17.341	70.057
9	3.2771E-1	3.1400	17.341	74.385
10	3.9373E-1	3.1400	17.341	82.983
11	4.2907E-1	3.1400	17.342	87.259
12	4.6634E-1	3.1400	17.343	91.466
13	5.0533E-1	3.1400	17.344	95.697
14	5.4444E-1	3.1400	17.345	99.972
15	5.8522E-1	3.1400	17.346	104.27
16	6.7189E-1	3.1400	17.349	112.50
17	7.2192E-1	3.1400	17.350	116.79
18	7.7500E-1	3.1400	17.351	120.98
19	8.2762E-1	3.1400	17.351	125.17
20	8.7283E-1	3.1400	17.352	129.42
21	8.9532E-1	3.1400	17.353	133.94
22	9.1944E-1	3.1400	17.354	147.80
23	9.3027E-1	3.1400	17.354	162.59
24	9.3721E-1	3.1400	17.355	177.29
25	9.4231E-1	3.1400	17.355	191.77
26	9.4633E-1	3.1400	17.356	206.14
27	9.5039E-1	3.1400	17.357	220.46
28	9.5435E-1	3.1400	17.357	234.84
29	9.5809E-1	3.1400	17.358	248.83
30	9.6244E-1	3.1400	17.359	262.81
31	9.6875E-1	3.1400	17.360	277.55
32	9.7747E-1	3.1400	17.360	292.04
33	1.0055	3.1400	17.361	305.94
34	1.0769	3.1400	17.361	314.95
35	1.1006	3.1400	17.362	319.63
36	1.1313	3.1400	17.362	334.32
37	1.1407	3.1400	17.363	343.81
38	1.1489	3.1400	17.364	353.86
39	1.1605	3.1400	17.364	368.72
40	1.1716	3.1400	17.365	383.33
41	1.1825	3.1400	17.365	397.62
42	1.1906	3.1400	17.366	407.68
43	1.2030	3.1400	17.366	422.63
44	1.2161	3.1400	17.366	437.14
45	1.2306	3.1400	17.367	451.25
46	1.2482	3.1400	17.367	466.01
47	1.2691	3.1400	17.368	480.27
48	1.2978	3.1400	17.369	494.61
49	1.3112	3.1400	17.369	499.22
50	1.3596	3.1400	17.369	508.52
51	1.4449	3.1400	17.371	517.31
52	1.4978	3.1400	17.371	521.73
53	1.5523	3.1400	17.371	526.08
54	1.6125	3.1400	17.372	530.32
55	1.6649	3.1400	17.373	534.77
56	1.7137	3.1400	17.373	539.17
57	1.7674	3.1400	17.374	543.43
58	1.8308	3.1400	17.374	547.63
59	1.9060	3.1400	17.374	551.94
60	1.9853	3.1400	17.375	555.90
61	2.0683	3.1400	17.375	559.88
62	2.1667	3.1400	17.376	563.82
63	2.2773	3.1400	17.376	567.60
64	2.4053	3.1400	17.376	571.36
65	2.5529	3.1400	17.377	574.99
66	2.6965	3.1400	17.377	578.57
67	2.8562	3.1400	17.377	582.41
68	2.9896	3.1400	17.378	586.81
0	0	0	0	0
====================
 Desorption data
====================
"No."	"Pe/kPa"	"P0/kPa"	"Vd/ml"	"V/ml(STP) g-1"
1	2.8384	3.1400	17.378	582.88
2	2.6749	3.1400	17.379	579.25
3	2.5115	3.1400	17.379	575.68
4	2.3484	3.1400	17.379	572.03
5	2.1984	3.1400	17.380	568.54
6	2.0552	3.1400	17.380	564.88
7	1.9264	3.1400	17.380	561.20
8	1.8019	3.1400	17.381	557.47
9	1.6828	3.1400	17.381	553.64
10	1.5738	3.1400	17.381	549.64
11	1.4787	3.1400	17.381	545.74
12	1.3880	3.1400	17.382	541.84
13	1.3027	3.1400	17.382	533.69
14	1.2863	3.1400	17.382	529.12
15	1.2596	3.1400	17.383	514.85
16	1.2487	3.1400	17.384	505.50
17	1.2328	3.1400	17.384	490.91
18	1.2197	3.1400	17.385	476.52
19	1.2071	3.1400	17.385	462.48
20	1.1947	3.1400	17.386	447.78
21	1.1836	3.1400	17.387	433.32
22	1.1735	3.1400	17.387	419.11
23	1.1640	3.1400	17.388	405.17
24	1.1530	3.1400	17.388	390.60
25	1.1423	3.1400	17.389	376.33
26	1.1310	3.1400	17.390	362.35
27	1.1190	3.1400	17.390	348.74
28	1.1002	3.1400	17.392	334.76
29	1.0669	3.1400	17.392	321.50
30	1.0066	3.1400	17.393	312.80
31	9.8185E-1	3.1400	17.393	308.35
32	9.5643E-1	3.1400	17.393	294.49
33	9.4741E-1	3.1400	17.394	280.77
34	9.4126E-1	3.1400	17.395	266.90
35	9.3618E-1	3.1400	17.395	253.08
36	9.3169E-1	3.1400	17.396	239.32
37	9.2696E-1	3.1400	17.397	225.71
38	9.2301E-1	3.1400	17.397	212.19
39	9.1838E-1	3.1400	17.398	198.78
40	9.1294E-1	3.1400	17.398	185.47
41	9.0607E-1	3.1400	17.399	172.31
42	9.0064E-1	3.1400	17.399	163.68
43	8.8683E-1	3.1400	17.400	151.06
44	8.4816E-1	3.1400	17.401	139.06
45	7.7315E-1	3.1400	17.402	131.88
46	6.8571E-1	3.1400	17.403	125.54
47	6.0892E-1	3.1400	17.403	119.92
48	5.7663E-1	3.1400	17.403	117.31
49	5.4742E-1	3.1400	17.404	114.84
50	4.9625E-1	3.1400	17.404	110.28
51	4.5384E-1	3.1400	17.405	106.10
52	4.1854E-1	3.1400	17.405	102.26
53	3.7375E-1	3.1400	17.405	97.018
54	3.2593E-1	3.1400	17.406	90.855
55	2.8615E-1	3.1400	17.407	85.492
56	2.4657E-1	3.1400	17.408	79.677
57	2.0409E-1	3.1400	17.409	70.885
58	1.7813E-1	3.1400	17.410	60.850
59	1.6176E-1	3.1400	17.410	51.882
60	1.4387E-1	3.1400	17.412	41.826
61	1.1733E-1	3.1400	17.414	31.655
62	7.2482E-2	3.1400	17.416	23.820
63	2.7866E-2	3.1400	17.423	18.712
0	0	0	0	0

File: docs/examples/data/parsing/commercial/bel/DUT67_1_Garching_DCM_298K.DAT
====================
 System property BELSORP-max Ver1.3.2t
====================
"Instrument S/N:"	00348
"Vs/ml:"	24.438
=======================
 Measurement condition
=======================
"Adsorptive:"	DCM
"Meas. Temp./K:"	298.00
"Molecular cross-sectional area:"	0
"Molecular weight of adsorbate:"	0.00
"Equilibrium time/sec:"	0
"Measurement mode:"	1
====================
 Sample information
====================
"Sample weight/g:"	0.03520
"Comment1:"	"DUT-67Zr_DCM"
"Comment2:"	"Volodymyr"
"Comment3:"	""
"Comment4:"	"Leak amount : 0.181Pa/Min, Vacuum degree before measurement:6.144E-5Pa"
"as/m2 g-1:"	0.0000
"Molecular weight of adsorbent:"	0.00
====================
 Time and dead volume
====================
"Date of measurement:"	17/05/17
"Time of measurement:"	8:44:15
"Slope of dead volume:"	3.7961E-7
"Intercept of dead volume:"	1.7920E+1
"Average dead volume:"	1.7944E+1
====================
 Adsorption data
====================
"No."	"Pe/kPa"	"P0/kPa"	"Vd/ml"	"V/ml(STP) g-1"
1	4.6314E-1	57.300	17.936	32.476
2	1.7632	57.300	17.936	73.092
3	2.7097	57.300	17.938	104.93
4	3.4411	57.300	17.938	113.98
5	4.9443	57.300	17.938	122.54
6	8.2063	57.300	17.939	129.81
7	12.863	57.300	17.939	135.40
8	18.203	57.300	17.939	139.48
9	23.680	57.300	17.940	142.28
10	30.040	57.300	17.940	144.71
11	36.849	57.300	17.941	146.99
12	44.146	57.300	17.941	149.41
13	52.363	57.300	17.941	153.29
0	0	0	0	0
====================
 Desorption data
====================
"No."	"Pe/kPa"	"P0/kPa"	"Vd/ml"	"V/ml(STP) g-1"
1	47.604	57.300	17.942	151.79
2	42.746	57.300	17.942	150.59
3	38.177	57.300	17.942	149.40
4	33.776	57.300	17.943	148.23
5	29.503	57.300	17.943	146.85
6	25.347	57.300	17.944	145.37
7	21.340	57.300	17.944	143.69
8	17.641	57.300	17.943	141.19
9	13.908	57.300	17.944	138.27
10	11.222	57.300	17.944	135.49
11	8.6767	57.300	17.945	132.21
12	6.2405	57.300	17.945	127.79
13	4.0819	57.300	17.945	120.16
14	2.9967	57.300	17.945	111.10
15	2.0242	57.300	17.946	86.947
16	1.0869	57.300	17.947	55.179
17	5.9764E-1	57.300	17.947	39.897
0	0	0	0	0

File: docs/examples/data/parsing/commercial/bel/DUT67_1_Garching_EtOH_298K.DAT
====================
 System property BELSORP-max Ver1.3.2t
====================
"Instrument S/N:"	00348
"Vs/ml:"	24.438
=======================
 Measurement condition
=======================
"Adsorptive:"	EtOH
"Meas. Temp./K:"	298.00
"Molecular cross-sectional area:"	0
"Molecular weight of adsorbate:"	0.00
"Equilibrium time/sec:"	0
"Measurement mode:"	1
====================
 Sample information
====================
"Sample weight/g:"	0.08570
"Comment1:"	"DUT-67Zr_EtOH"
"Comment2:"	"Volodymyr"
"Comment3:"	""
"Comment4:"	"Leak amount : 0.180Pa/Min, Vacuum degree before measurement:8.370E-5Pa"
"as/m2 g-1:"	0.0000
"Molecular weight of adsorbent:"	0.00
====================
 Time and dead volume
====================
"Date of measurement:"	17/05/18
"Time of measurement:"	21:08:41
"Slope of dead volume:"	1.5163E-7
"Intercept of dead volume:"	1.7999E+1
"Average dead volume:"	1.8009E+1
====================
 Adsorption data
====================
"No."	"Pe/kPa"	"P0/kPa"	"Vd/ml"	"V/ml(STP) g-1"
1	1.6554E-2	7.8900	18.004	33.308
2	1.3067E-1	7.8900	18.005	66.040
3	3.2689E-1	7.8900	18.006	87.983
4	4.6654E-1	7.8900	18.007	110.57
5	6.6388E-1	7.8900	18.008	144.75
6	9.5883E-1	7.8900	18.009	155.71
7	1.7863	7.8900	18.010	165.59
8	3.1838	7.8900	18.011	173.50
9	5.3720	7.8900	18.012	179.28
10	6.9906	7.8900	18.013	182.74
11	7.6721	7.8900	18.013	187.04
0	0	0	0	0
====================
 Desorption data
====================
"No."	"Pe/kPa"	"P0/kPa"	"Vd/ml"	"V/ml(STP) g-1"
1	5.6712	7.8900	18.014	180.31
2	3.7131	7.8900	18.014	176.16
3	2.7508	7.8900	18.014	172.45
4	2.1779	7.8900	18.014	169.31
5	1.7924	7.8900	18.015	166.66
6	1.5103	7.8900	18.015	164.43
7	1.3184	7.8900	18.016	162.48
8	1.1758	7.8900	18.016	160.71
9	1.0644	7.8900	18.016	159.13
10	8.5677E-1	7.8900	18.017	155.02
11	6.7418E-1	7.8900	18.018	148.44
12	4.9079E-1	7.8900	18.020	125.90
13	4.8033E-1	7.8900	18.021	123.08
14	3.2065E-1	7.8900	18.026	92.680
15	2.8304E-1	7.8900	18.029	86.390
16	2.8065E-1	7.8900	18.029	86.002
17	9.1149E-2	7.8900	18.040	63.978
18	8.2325E-2	7.8900	18.041	62.696
0	0	0	0	0

File: docs/examples/data/parsing/commercial/bel/DUT67_1_Garching_MeOH_298K.DAT
====================
 System property BELSORP-max Ver1.3.2t
====================
"Instrument S/N:"	00348
"Vs/ml:"	24.438
=======================
 Measurement condition
=======================
"Adsorptive:"	MeOH
"Meas. Temp./K:"	298.00
"Molecular cross-sectional area:"	0
"Molecular weight of adsorbate:"	0.00
"Equilibrium time/sec:"	0
"Measurement mode:"	1
====================
 Sample information
====================
"Sample weight/g:"	0.03520
"Comment1:"	"DUT-67Zr_Methanol"
"Comment2:"	"Volodymyr"
"Comment3:"	""
"Comment4:"	"Leak amount : 0.198Pa/Min, Vacuum degree before measurement:8.768E-5Pa"
"as/m2 g-1:"	0.0000
"Molecular weight of adsorbent:"	0.00
====================
 Time and dead volume
====================
"Date of measurement:"	17/05/15
"Time of measurement:"	12:27:04
"Slope of dead volume:"	5.3868E-8
"Intercept of dead volume:"	1.7943E+1
"Average dead volume:"	1.7947E+1
====================
 Adsorption data
====================
"No."	"Pe/kPa"	"P0/kPa"	"Vd/ml"	"V/ml(STP) g-1"
1	6.7414E-2	16.850	17.940	32.254
2	9.9600E-2	16.850	17.941	42.424
3	5.1171E-1	16.850	17.942	77.371
4	1.0088	16.850	17.943	99.337
5	1.4368	16.850	17.943	121.09
6	1.8226	16.850	17.944	143.59
7	2.0727	16.850	17.945	168.17
8	2.5342	16.850	17.945	206.19
9	2.9863	16.850	17.946	217.51
10	3.6604	16.850	17.946	226.90
11	4.8663	16.850	17.947	236.23
12	6.4223	16.850	17.947	244.34
13	8.2259	16.850	17.947	251.51
14	10.637	16.850	17.948	257.94
15	13.180	16.850	17.948	263.27
16	15.473	16.850	17.949	271.08
0	0	0	0	0
====================
 Desorption data
====================
"No."	"Pe/kPa"	"P0/kPa"	"Vd/ml"	"V/ml(STP) g-1"
1	13.081	16.850	17.949	263.72
2	10.811	16.850	17.949	259.37
3	8.6911	16.850	17.949	254.02
4	6.8867	16.850	17.950	247.76
5	5.4494	16.850	17.950	240.80
6	4.3061	16.850	17.951	233.74
7	3.3839	16.850	17.951	225.06
8	2.7964	16.850	17.952	215.30
9	2.4801	16.850	17.952	206.05
10	2.2016	16.850	17.954	188.41
11	1.9446	16.850	17.955	156.11
12	1.7718	16.850	17.955	141.96
13	1.3672	16.850	17.956	119.06
14	1.0258	16.850	17.956	102.15
15	5.9883E-1	16.850	17.957	83.275
16	1.9228E-1	16.850	17.959	57.090
17	1.7228E-1	16.850	17.960	54.706
0	0	0	0	0

File: docs/examples/data/parsing/commercial/bel/DUT67_1_Garching_acetone_298K.DAT
====================
 System property BELSORP-max Ver1.3.2t
====================
"Instrument S/N:"	00348
"Vs/ml:"	24.438
=======================
 Measurement condition
=======================
"Adsorptive:"	Acetone
"Meas. Temp./K:"	298.00
"Molecular cross-sectional area:"	0
"Molecular weight of adsorbate:"	0.00
"Equilibrium time/sec:"	0
"Measurement mode:"	1
====================
 Sample information
====================
"Sample weight/g:"	0.08570
"Comment1:"	"DUT-67Zr_acetone"
"Comment2:"	"Volodymyr"
"Comment3:"	""
"Comment4:"	"Leak amount : 0.248Pa/Min, Vacuum degree before measurement:1.166E-4Pa"
"as/m2 g-1:"	0.0000
"Molecular weight of adsorbent:"	0.00
====================
 Time and dead volume
====================
"Date of measurement:"	17/05/19
"Time of measurement:"	47:49:51
"Slope of dead volume:"	-3.9299E-8
"Intercept of dead volume:"	1.8013E+1
"Average dead volume:"	1.8011E+1
====================
 Adsorption data
====================
"No."	"Pe/kPa"	"P0/kPa"	"Vd/ml"	"V/ml(STP) g-1"
1	5.7686E-3	30.500	18.008	10.265
2	4.1827E-2	30.500	18.010	23.485
3	2.1167E-1	30.500	18.011	38.256
4	4.8825E-1	30.500	18.012	51.086
5	6.4522E-1	30.500	18.013	62.372
6	7.3888E-1	30.500	18.014	73.226
7	8.3979E-1	30.500	18.015	83.417
8	1.1822	30.500	18.017	96.628
9	1.9022	30.500	18.018	105.35
10	2.5560	30.500	18.019	109.03
11	3.3866	30.500	18.019	111.98
12	4.2417	30.500	18.019	114.14
13	6.0656	30.500	18.021	117.75
14	8.1363	30.500	18.022	121.22
15	10.178	30.500	18.025	124.70
16	12.358	30.500	18.029	128.81
17	14.403	30.500	18.032	133.05
18	16.114	30.500	18.036	138.53
19	18.078	30.500	18.038	144.00
20	20.127	30.500	18.040	150.29
21	21.922	30.500	18.043	155.93
22	23.631	30.500	18.045	161.03
23	26.017	30.500	18.047	167.20
24	28.376	30.500	18.048	172.70
0	0	0	0	0
====================
 Desorption data
====================
"No."	"Pe/kPa"	"P0/kPa"	"Vd/ml"	"V/ml(STP) g-1"
1	25.298	30.500	18.048	168.65
2	22.532	30.500	18.049	165.06
3	20.263	30.500	18.051	161.13
4	18.341	30.500	18.052	157.61
5	16.514	30.500	18.055	154.40
6	14.780	30.500	18.056	151.40
7	13.065	30.500	18.059	148.53
8	11.385	30.500	18.061	145.69
9	9.9932	30.500	18.063	143.36
10	8.4527	30.500	18.065	140.68
11	7.1622	30.500	18.067	138.35
12	6.0766	30.500	18.070	135.95
13	4.6336	30.500	18.073	131.79
14	3.8359	30.500	18.075	129.32
15	2.8821	30.500	18.077	126.21
16	2.2279	30.500	18.078	123.35
17	1.8083	30.500	18.079	120.67
18	1.3537	30.500	18.080	116.25
19	9.3660E-1	30.500	18.080	107.78
20	8.9795E-1	30.500	18.081	106.32
21	7.2440E-1	30.500	18.081	95.620
22	6.2268E-1	30.500	18.082	84.709
23	5.0826E-1	30.500	18.084	73.958
24	3.2862E-1	30.500	18.086	63.507
25	3.1344E-1	30.500	18.086	62.639
0	0	0	0	0

File: docs/examples/data/parsing/commercial/bel/DUT67_1_Garching_hexane_298K.DAT
====================
 System property BELSORP-max Ver1.3.2t
====================
"Instrument S/N:"	00348
"Vs/ml:"	24.438
=======================
 Measurement condition
=======================
"Adsorptive:"	Hexane
"Meas. Temp./K:"	298.00
"Molecular cross-sectional area:"	0
"Molecular weight of adsorbate:"	0.00
"Equilibrium time/sec:"	0
"Measurement mode:"	1
====================
 Sample information
====================
"Sample weight/g:"	0.03520
"Comment1:"	"DUT-67Zr_hexane"
"Comment2:"	"Volodymyr"
"Comment3:"	""
"Comment4:"	"Leak amount : 0.187Pa/Min, Vacuum degree before measurement:8.749E-5Pa"
"as/m2 g-1:"	0.0000
"Molecular weight of adsorbent:"	0.00
====================
 Time and dead volume
====================
"Date of measurement:"	17/05/19
"Time of measurement:"	6:08:26
"Slope of dead volume:"	-1.1122E-7
"Intercept of dead volume:"	1.7953E+1
"Average dead volume:"	1.7946E+1
====================
 Adsorption data
====================
"No."	"Pe/kPa"	"P0/kPa"	"Vd/ml"	"V/ml(STP) g-1"
1	3.0979E-2	20.000	17.938	20.774
2	3.5770E-1	20.000	17.938	58.572
3	1.2512	20.000	17.938	63.999
4	2.7739	20.000	17.939	66.947
5	4.5422	20.000	17.939	68.443
6	7.1447	20.000	17.939	69.709
7	10.209	20.000	17.939	70.702
8	13.357	20.000	17.940	71.502
9	16.977	20.000	17.940	72.596
10	19.478	20.000	17.942	87.797
0	0	0	0	0
====================
 Desorption data
====================
"No."	"Pe/kPa"	"P0/kPa"	"Vd/ml"	"V/ml(STP) g-1"
1	17.747	20.000	17.942	72.942
2	14.416	20.000	17.942	71.558
3	11.488	20.000	17.942	70.708
4	8.6279	20.000	17.942	69.832
5	6.1112	20.000	17.942	68.882
6	3.9819	20.000	17.942	67.560
7	2.2336	20.000	17.942	65.701
8	1.2264	20.000	17.943	63.441
9	7.6302E-1	20.000	17.943	61.638
10	5.4017E-1	20.000	17.943	60.174
11	2.1631E-1	20.000	17.943	54.863
12	2.0099E-1	20.000	17.943	54.245
0	0	0	0	0

File: docs/examples/data/parsing/commercial/bel/DUT67_1_Garching_isopropanol_298K.DAT
====================
 System property BELSORP-max Ver1.3.2t
====================
"Instrument S/N:"	00348
"Vs/ml:"	24.438
=======================
 Measurement condition
=======================
"Adsorptive:"	Isopropanol
"Meas. Temp./K:"	298.00
"Molecular cross-sectional area:"	0
"Molecular weight of adsorbate:"	0.00
"Equilibrium time/sec:"	0
"Measurement mode:"	1
====================
 Sample information
====================
"Sample weight/g:"	0.03520
"Comment1:"	"DUT-67Zr_acetone"
"Comment2:"	"Volodymyr"
"Comment3:"	""
"Comment4:"	"Leak amount : 0.183Pa/Min, Vacuum degree before measurement:1.065E-4Pa"
"as/m2 g-1:"	0.0000
"Molecular weight of adsorbent:"	0.00
====================
 Time and dead volume
====================
"Date of measurement:"	17/05/22
"Time of measurement:"	19:22:39
"Slope of dead volume:"	-1.9948E-9
"Intercept of dead volume:"	1.7950E+1
"Average dead volume:"	1.7950E+1
====================
 Adsorption data
====================
"No."	"Pe/kPa"	"P0/kPa"	"Vd/ml"	"V/ml(STP) g-1"
1	3.7424E-3	6.0000	17.943	10.057
2	6.9999E-3	6.0000	17.945	23.276
3	1.1728E-2	6.0000	17.946	35.399
4	2.6675E-2	6.0000	17.947	47.336
5	9.1476E-2	6.0000	17.948	58.538
6	1.5089E-1	6.0000	17.949	65.202
7	1.8568E-1	6.0000	17.950	76.930
8	2.0340E-1	6.0000	17.951	88.306
9	2.2754E-1	6.0000	17.951	99.276
10	3.2908E-1	6.0000	17.952	111.48
11	4.0402E-1	6.0000	17.953	114.84
12	5.3141E-1	6.0000	17.953	118.25
13	7.2681E-1	6.0000	17.954	121.26
14	1.0160	6.0000	17.954	124.05
15	1.3822	6.0000	17.955	126.83
16	1.8225	6.0000	17.955	129.07
17	2.3588	6.0000	17.956	130.88
18	3.0008	6.0000	17.957	132.40
19	3.7404	6.0000	17.958	133.80
20	4.4755	6.0000	17.958	135.14
21	5.2037	6.0000	17.959	137.31
22	5.5460	6.0000	17.959	145.54
0	0	0	0	0
====================
 Desorption data
====================
"No."	"Pe/kPa"	"P0/kPa"	"Vd/ml"	"V/ml(STP) g-1"
1	5.3614	6.0000	17.959	139.01
2	4.6503	6.0000	17.959	135.81
3	3.7977	6.0000	17.960	134.21
4	3.0106	6.0000	17.960	132.86
5	2.3604	6.0000	17.960	131.48
6	1.8762	6.0000	17.960	129.71
7	1.4546	6.0000	17.961	127.79
8	1.1005	6.0000	17.961	125.29
9	8.1354E-1	6.0000	17.961	122.88
10	6.4506E-1	6.0000	17.961	120.88
11	5.3709E-1	6.0000	17.962	119.16
12	4.1668E-1	6.0000	17.963	116.29
13	2.9549E-1	6.0000	17.964	110.81
14	2.1703E-1	6.0000	17.964	100.36
15	1.9402E-1	6.0000	17.965	90.320
16	1.8285E-1	6.0000	17.967	82.828
17	1.6513E-1	6.0000	17.968	72.592
18	1.1489E-1	6.0000	17.969	62.495
19	6.3146E-2	6.0000	17.971	57.285
20	6.0712E-2	6.0000	17.972	56.943
0	0	0	0	0

File: docs/examples/data/parsing/commercial/bel/DUT67_1_Garching_toluol_298K.DAT
====================
 System property BELSORP-max Ver1.3.2t
====================
"Instrument S/N:"	00348
"Vs/ml:"	24.438
=======================
 Measurement condition
=======================
"Adsorptive:"	Toluene
"Meas. Temp./K:"	298.00
"Molecular cross-sectional area:"	0
"Molecular weight of adsorbate:"	0.00
"Equilibrium time/sec:"	0
"Measurement mode:"	1
====================
 Sample information
====================
"Sample weight/g:"	0.08570
"Comment1:"	"DUT-67Zr_toluol"
"Comment2:"	"Volodymyr"
"Comment3:"	""
"Comment4:"	"Leak amount : 0.381Pa/Min, Vacuum degree before measurement:6.545E-5Pa"
"as/m2 g-1:"	0.0000
"Molecular weight of adsorbent:"	0.00
====================
 Time and dead volume
====================
"Date of measurement:"	17/05/16
"Time of measurement:"	17:40:31
"Slope of dead volume:"	-6.5047E-8
"Intercept of dead volume:"	1.8014E+1
"Average dead volume:"	1.8010E+1
====================
 Adsorption data
====================
"No."	"Pe/kPa"	"P0/kPa"	"Vd/ml"	"V/ml(STP) g-1"
1	4.3789E-2	3.7700	18.006	32.921
2	7.7712E-2	3.7700	18.008	65.779
3	1.2430E-1	3.7700	18.010	76.696
4	3.8996E-1	3.7700	18.012	86.911
5	1.5119	3.7700	18.015	93.993
6	3.1195	3.7700	18.016	97.431
7	3.8192	3.7700	18.017	101.56
0	0	0	0	0
====================
 Desorption data
====================
"No."	"Pe/kPa"	"P0/kPa"	"Vd/ml"	"V/ml(STP) g-1"
1	2.8150	3.7700	18.017	97.416
2	1.7481	3.7700	18.018	95.584
3	1.1799	3.7700	18.019	94.264
4	8.6457E-1	3.7700	18.020	93.233
5	6.8076E-1	3.7700	18.021	92.395
6	5.7957E-1	3.7700	18.021	91.662
7	5.1286E-1	3.7700	18.022	91.005
8	4.0266E-1	3.7700	18.023	89.938
9	3.0668E-1	3.7700	18.024	88.683
10	2.2481E-1	3.7700	18.025	87.124
11	1.3455E-1	3.7700	18.027	84.494
12	4.2601E-2	3.7700	18.038	76.625
0	0	0	0	0

File: docs/examples/data/parsing/commercial/bel/DUT67_1_Garching_wasser_298K.DAT
====================
 System property BELSORP-max Ver1.3.2t
====================
"Instrument S/N:"	00348
"Vs/ml:"	24.438
=======================
 Measurement condition
=======================
"Adsorptive:"	H2O
"Meas. Temp./K:"	298.00
"Molecular cross-sectional area:"	0
"Molecular weight of adsorbate:"	0.00
"Equilibrium time/sec:"	0
"Measurement mode:"	1
====================
 Sample information
====================
"Sample weight/g:"	0.08570
"Comment1:"	"DUT-67Zr_wasser"
"Comment2:"	"Volodymyr"
"Comment3:"	""
"Comment4:"	"Leak amount : 0.206Pa/Min, Vacuum degree before measurement:1.211E-4Pa"
"as/m2 g-1:"	0.0000
"Molecular weight of adsorbent:"	0.00
====================
 Time and dead volume
====================
"Date of measurement:"	17/05/23
"Time of measurement:"	73:52:37
"Slope of dead volume:"	3.1910E-7
"Intercept of dead volume:"	1.7984E+1
"Average dead volume:"	1.8004E+1
====================
 Adsorption data
====================
"No."	"Pe/kPa"	"P0/kPa"	"Vd/ml"	"V/ml(STP) g-1"
1	6.7106E-3	3.1400	17.995	3.6371
2	6.1107E-2	3.1400	17.998	14.808
3	1.2128E-1	3.1400	17.999	25.935
4	1.5938E-1	3.1400	18.001	37.218
5	1.9269E-1	3.1400	18.002	48.253
6	2.3896E-1	3.1400	18.003	59.527
7	3.0744E-1	3.1400	18.004	70.820
8	3.8689E-1	3.1400	18.005	82.005
9	4.4231E-1	3.1400	18.005	89.498
10	5.0088E-1	3.1400	18.006	97.029
11	5.6385E-1	3.1400	18.008	104.63
12	5.9709E-1	3.1400	18.008	108.48
13	6.7216E-1	3.1400	18.009	116.19
14	7.1223E-1	3.1400	18.010	120.09
15	8.0167E-1	3.1400	18.011	127.85
16	8.4719E-1	3.1400	18.011	131.79
17	8.9030E-1	3.1400	18.012	135.79
18	9.4779E-1	3.1400	18.013	147.98
19	9.6777E-1	3.1400	18.014	160.58
20	9.7940E-1	3.1400	18.015	173.08
21	9.8814E-1	3.1400	18.017	185.40
22	9.9668E-1	3.1400	18.018	198.23
23	1.0044	3.1400	18.019	211.11
24	1.0120	3.1400	18.020	223.81
25	1.0200	3.1400	18.021	236.39
26	1.0296	3.1400	18.022	248.95
27	1.0417	3.1400	18.023	261.32
28	1.0568	3.1400	18.024	273.56
29	1.0849	3.1400	18.025	286.20
30	1.1311	3.1400	18.027	294.36
31	1.2058	3.1400	18.027	302.59
32	1.2377	3.1400	18.028	311.01
33	1.2625	3.1400	18.029	324.21
34	1.2695	3.1400	18.030	336.98
35	1.2943	3.1400	18.030	349.61
36	1.3155	3.1400	18.031	362.63
37	1.3395	3.1400	18.031	376.07
38	1.3594	3.1400	18.033	389.29
39	1.3830	3.1400	18.034	402.35
40	1.4070	3.1400	18.034	415.14
41	1.4318	3.1400	18.036	428.22
42	1.4619	3.1400	18.036	440.73
43	1.4952	3.1400	18.037	453.83
44	1.5261	3.1400	18.038	462.38
45	1.5968	3.1400	18.038	475.35
46	1.6424	3.1400	18.039	479.65
47	1.7148	3.1400	18.040	483.92
48	1.7916	3.1400	18.040	488.24
49	1.8562	3.1400	18.041	492.44
50	1.9262	3.1400	18.041	496.59
51	2.0107	3.1400	18.041	500.56
52	2.1059	3.1400	18.042	504.33
53	2.2051	3.1400	18.043	507.91
54	2.3100	3.1400	18.044	511.30
55	2.4222	3.1400	18.044	514.52
56	2.5336	3.1400	18.044	517.51
57	2.6552	3.1400	18.045	520.23
58	2.7759	3.1400	18.045	522.75
59	2.8938	3.1400	18.046	525.06
0	0	0	0	0
====================
 Desorption data
====================
"No."	"Pe/kPa"	"P0/kPa"	"Vd/ml"	"V/ml(STP) g-1"
1	2.5792	3.1400	18.046	521.21
2	2.3360	3.1400	18.047	517.29
3	2.1425	3.1400	18.047	513.57
4	1.9835	3.1400	18.048	510.10
5	1.8542	3.1400	18.049	506.86
6	1.7461	3.1400	18.049	503.81
7	1.6546	3.1400	18.050	500.93
8	1.5444	3.1400	18.051	495.33
9	1.4655	3.1400	18.051	484.42
10	1.4249	3.1400	18.052	473.95
11	1.3948	3.1400	18.053	463.82
12	1.3663	3.1400	18.054	453.76
13	1.3379	3.1400	18.055	441.67
14	1.3126	3.1400	18.056	429.82
15	1.3084	3.1400	18.057	418.19
16	1.2963	3.1400	18.059	408.96
17	1.2793	3.1400	18.060	397.52
18	1.2642	3.1400	18.060	386.37
19	1.2496	3.1400	18.061	375.24
20	1.2357	3.1400	18.062	364.38
21	1.2322	3.1400	18.063	359.98
22	1.2168	3.1400	18.064	349.31
23	1.2030	3.1400	18.064	338.79
24	1.1883	3.1400	18.065	328.42
25	1.1679	3.1400	18.066	318.21
26	1.0988	3.1400	18.067	306.59
27	1.0403	3.1400	18.068	297.54
28	1.0132	3.1400	18.069	287.03
29	9.9901E-1	3.1400	18.070	276.67
30	9.8897E-1	3.1400	18.071	266.44
31	9.8188E-1	3.1400	18.072	256.30
32	9.8117E-1	3.1400	18.072	254.61
33	9.7228E-1	3.1400	18.073	242.90
34	9.6529E-1	3.1400	18.075	231.27
35	9.5898E-1	3.1400	18.076	219.74
36	9.5296E-1	3.1400	18.077	208.31
37	9.4719E-1	3.1400	18.077	196.92
38	9.4054E-1	3.1400	18.078	185.60
39	9.3258E-1	3.1400	18.079	174.43
40	9.2136E-1	3.1400	18.080	163.45
41	9.1553E-1	3.1400	18.081	158.78
42	8.7600E-1	3.1400	18.082	148.29
43	8.5151E-1	3.1400	18.083	145.42
44	7.8751E-1	3.1400	18.084	140.06
45	7.2338E-1	3.1400	18.084	135.10
46	6.5519E-1	3.1400	18.085	129.53
47	5.9774E-1	3.1400	18.086	124.50
48	5.3436E-1	3.1400	18.088	118.19
49	4.7634E-1	3.1400	18.088	111.75
50	4.7082E-1	3.1400	18.088	111.00
51	4.1047E-1	3.1400	18.090	103.35
52	3.4920E-1	3.1400	18.092	95.037
53	2.8492E-1	3.1400	18.094	85.689
54	2.2538E-1	3.1400	18.096	75.616
55	2.2118E-1	3.1400	18.097	74.591
56	1.8251E-1	3.1400	18.100	64.313
57	1.5921E-1	3.1400	18.104	55.548
58	1.3231E-1	3.1400	18.107	45.537
59	9.6850E-2	3.1400	18.112	36.565
60	9.4334E-2	3.1400	18.114	36.019
61	3.4193E-2	3.1400	18.125	26.719
62	3.1327E-2	3.1400	18.129	26.226
0	0	0	0	0

File: docs/examples/data/parsing/commercial/bel/Sample_E.DAT
====================
 Instrument ID
====================
"Instrument S/N:"	00345
"Vs/ml:"	9.057
====================
 Measurement condition
====================
"Adsorptive:"	C3H8
"Meas. Temp./K:"	303.00
"Molecular cross-sectional area:"	0
"Molecular weight of adsorbate:"	0.00
"Equilibrium time/sec:"	0
"Measurement mode:"	1
====================
 Sample information
====================
"Sample weight/g:"	0.0740
"Comment1:"	"Sample_E"
"Comment2:"	"User"
"Comment3:"	"Comment number 1"
"Comment4:"	"Leak amount 1.177Pa/min"
"as/m2 g-1:"	0.0000
"Molecular weight of adsorbent:"	0.00
====================
 Time and dead volume
====================
"Date of measurement:"	18/06/11
"Time of measurement:"	19:42:27
"Slope of dead volume:"	6.6298E-8
"Intercept of dead volume:"	1.1242E+1
"Initial dead volume/ml:"	11.242
====================
 Adsorption data
====================
"No."	"Pe/kPa"	"P0/kPa"	"Vd/ml"	"V/ml(STP) g-1"
1	2.1973E-1	1079.0	11.242	7.4821
2	1.1963	1079.0	11.242	15.194
3	2.2014	1079.0	11.242	21.402
4	3.3895	1079.0	11.243	27.150
5	4.7119	1079.0	11.243	31.806
6	6.6203	1079.0	11.243	36.369
7	8.8380	1079.0	11.243	40.230
8	11.263	1079.0	11.243	43.389
9	13.961	1079.0	11.243	46.390
10	16.113	1079.0	11.243	48.444
11	19.771	1079.0	11.244	51.312
12	22.429	1079.0	11.244	53.170
13	26.034	1079.0	11.244	55.357
14	30.843	1079.0	11.244	57.831
15	44.332	1079.0	11.245	62.823
16	51.111	1079.0	11.246	64.822
17	60.714	1079.0	11.246	66.918
18	71.021	1079.0	11.247	68.712
19	81.023	1079.0	11.248	70.084
20	91.016	1079.0	11.248	71.236
21	100.97	1079.0	11.249	72.251
0	0	0	0	0
====================
 Desorption data
====================
"No."	"Pe/kPa"	"P0/kPa"	"Vd/ml"	"V/ml(STP) g-1"
0	0	0	0	0

File: docs/examples/data/parsing/commercial/bel/la-133_dut-8_zn_isp_cp_etoh_298k.DAT
====================
 System property BELSORP-max Ver1.3.12
====================
"Instrument S/N:"	00348
"Vs/ml:"	24.438
=======================
 Measurement condition
=======================
"Adsorptive:"	C2H5OH
"Meas. Temp./K:"	298.00
"Molecular cross-sectional area:"	0
"Molecular weight of adsorbate:"	0.00
"Equilibrium time/sec:"	0
"Measurement mode:"	1
====================
 Sample information
====================
"Sample weight/g:"	0.02460
"Comment1:"	"LA-133_DUT-8(Zn)_isp_cp_EtOH_298K"
"Comment2:"	"Leila"
"Comment3:"	""
"Comment4:"	", Vacuum degree before measurement:8.519E-5Pa"
"as/m2 g-1:"	0.0000
"Molecular weight of adsorbent:"	0.00
====================
 Time and dead volume
====================
"Date of measurement:"	20/10/19
"Time of measurement:"	44:54:14
"Slope of dead volume:"	4.1178E-7
"Intercept of dead volume:"	1.8120E+1
"Average dead volume:"	1.8147E+1
====================
 Adsorption data
====================
"No."	"Pe/kPa"	"P0/kPa"	"Vd/ml"	"V/ml(STP) g-1"
1	1.9945E-3	7.7000	18.143	-7.8034E-3
2	2.3801E-1	7.7000	18.144	1.1631
3	5.9687E-1	7.7000	18.144	1.8710
4	1.0656	7.7000	18.143	2.5434
5	1.9405	7.7000	18.141	3.5961
6	2.9711	7.7000	18.139	4.7000
7	4.2908	7.7000	18.136	6.3256
8	5.7032	7.7000	18.132	9.4354
9	6.0951	7.7000	18.132	39.440
10	6.1793	7.7000	18.133	69.495
11	6.2789	7.7000	18.134	98.080
12	6.3927	7.7000	18.135	125.39
13	6.5110	7.7000	18.135	151.08
14	6.6346	7.7000	18.136	175.23
15	6.8001	7.7000	18.136	203.45
16	6.9745	7.7000	18.137	229.77
17	7.1290	7.7000	18.138	253.96
18	7.2550	7.7000	18.138	276.27
19	7.4351	7.7000	18.139	296.53
0	0	0	0	0
====================
 Desorption data
====================
"No."	"Pe/kPa"	"P0/kPa"	"Vd/ml"	"V/ml(STP) g-1"
1	6.9111	7.7000	18.141	293.60
2	5.8796	7.7000	18.145	286.96
3	4.9299	7.7000	18.149	279.73
4	4.1721	7.7000	18.152	271.25
5	3.4163	7.7000	18.155	262.46
6	2.8374	7.7000	18.158	255.44
7	2.3344	7.7000	18.160	247.89
8	1.9328	7.7000	18.162	240.05
9	1.6100	7.7000	18.164	233.55
10	1.3136	7.7000	18.166	227.95
11	1.0705	7.7000	18.168	218.16
12	9.8202E-1	7.7000	18.169	213.90
13	8.7430E-1	7.7000	18.171	206.13
14	7.4340E-1	7.7000	18.173	195.96
15	7.1286E-1	7.7000	18.175	184.21
16	6.4378E-1	7.7000	18.177	172.98
17	5.8136E-1	7.7000	18.182	162.96
18	5.5368E-1	7.7000	18.185	151.59
19	5.2315E-1	7.7000	18.189	140.46
20	4.8497E-1	7.7000	18.193	130.40
21	4.3684E-1	7.7000	18.197	118.87
22	3.9802E-1	7.7000	18.200	111.96
23	3.6784E-1	7.7000	18.201	108.85
24	3.3544E-1	7.7000	18.201	106.01
25	2.9902E-1	7.7000	18.203	96.902
26	2.7728E-1	7.7000	18.203	85.950
27	2.6424E-1	7.7000	18.203	81.422
28	2.3607E-1	7.7000	18.203	74.200
29	2.1067E-1	7.7000	18.203	68.737
30	1.8600E-1	7.7000	18.204	63.949
31	1.6694E-1	7.7000	18.204	60.421
32	1.4644E-1	7.7000	18.205	56.705
33	1.3148E-1	7.7000	18.205	53.981
34	1.1844E-1	7.7000	18.206	51.563
35	1.0471E-1	7.7000	18.207	49.002
0	0	0	0	0
