Repository: pauliacomi/pyGAPS

Overview
========

pyGAPS (Python General Adsorption Processing Suite) is a framework for
adsorption data analysis and fitting, written in Python 3.

.. start-badges

.. list-table::
    :widths: 10 90
    :stub-columns: 1

    * - status
      - | |status| |commits-since|
    * - docs
      - | |docs|
    * - license
      - | |license|
    * - tests
      - | |GHA| |codecov|
    * - package
      - | |version| |wheel|
        | |supported-versions| |supported-implementations|

.. |status| image:: https://www.repostatus.org/badges/latest/active.svg
    :target: https://www.repostatus.org/#active

File: docs/examples/data/parsing/commercial/bel/DUT-67_H2O_298K.json
{
    "adsorbate": "water",
    "apparatus": "BEL 00348",
    "as/m2_g-1:": "0.0000",
    "average_dead_volume:": "1.7332E+1",
    "comment4:": "Leak amount : -1.000Pa/Min  Vacuum degree before measurement:3.834E-5Pa",
    "comments": "",
    "date": "2016-01-17T00:00:00",
    "equilibrium_time/sec:": "0",
    "file_version": "2.0",
    "intercept_of_dead_volume:": "1.7305E+1",
    "isotherm_data": [
        {
            "deadvolume": 17.332,
            "loading": 4.641,
            "measurement": 1.0,
            "pressure": 0.024284,
            "pressure_saturation": 3.14
        },
        {
            "deadvolume": 17.334,
            "loading": 8.9905,
            "measurement": 2.0,
            "pressure": 0.066971,
            "pressure_saturation": 3.14
        },
        {
            "deadvolume": 17.336,
            "loading": 17.571,
            "measurement": 3.0,
            "pressure": 0.12486,
            "pressure_saturation": 3.14
        },
        {
            "deadvolume": 17.336,
            "loading": 26.377,
            "measurement": 4.0,
            "pressure": 0.1535,
            "pressure_saturation": 3.14
        },
        {
            "deadvolume": 17.337,
            "loading": 39.911,
            "measurement": 5.0,
            "pressure": 0.18146,
            "pressure_saturation": 3.14
        },
        {
            "deadvolume": 17.338,
            "loading": 48.491,
            "measurement": 6.0,
            "pressure": 0.19987,
            "pressure_saturation": 3.14
        },
        {
            "deadvolume": 17.339,
            "loading": 61.591,
            "measurement": 7.0,
            "pressure": 0.2458,
            "pressure_saturation": 3.14
        },
        {
            "deadvolume": 17.341,
            "loading": 70.057,
            "measurement": 8.0,
            "pressure": 0.29718,
            "pressure_saturation": 3.14
        },
        {
            "deadvolume": 17.341,
            "loading": 74.385,
            "measurement": 9.0,
            "pressure": 0.32771,
            "pressure_saturation": 3.14
        },
        {
            "deadvolume": 17.341,
            "loading": 82.983,
            "measurement": 10.0,
            "pressure": 0.39373,
            "pressure_saturation": 3.14
        },
        {
            "deadvolume": 17.342,
            "loading": 87.259,
            "measurement": 11.0,
            "pressure": 0.42907,
            "pressure_saturation": 3.14
        },
        {
            "deadvolume": 17.343,
            "loading": 91.466,
            "measurement": 12.0,
            "pressure": 0.46634,
            "pressure_saturation": 3.14
        },
        {
            "deadvolume": 17.344,
            "loading": 95.697,
            "measurement": 13.0,
            "pressure": 0.50533,
            "pressure_saturation": 3.14
        },
        {
            "deadvolume": 17.345,
            "loading": 99.972,
            "measurement": 14.0,
            "pressure": 0.54444,
            "pressure_saturation": 3.14
        },
        {
            "deadvolume": 17.346,
            "loading": 104.27,
            "measurement": 15.0,
            "pressure": 0.58522,
            "pressure_saturation": 3.14
        },
        {
            "deadvolume": 17.349,
            "loading": 112.5,
            "measurement": 16.0,
            "pressure": 0.67189,
            "pressure_saturation": 3.14
        },
        {
            "deadvolume": 17.35,
            "loading": 116.79,
            "measurement": 17.0,
            "pressure": 0.72192,
            "pressure_saturation": 3.14
        },
        {
            "deadvolume": 17.351,
            "loading": 120.98,
            "measurement": 18.0,
            "pressure": 0.775,
            "pressure_saturation": 3.14
        },
        {
            "deadvolume": 17.351,
            "loading": 125.17,
            "measurement": 19.0,
            "pressure": 0.82762,
            "pressure_saturation": 3.14
        },
        {
            "deadvolume": 17.352,
            "loading": 129.42,
            "measurement": 20.0,
            "pressure": 0.87283,
            "pressure_saturation": 3.14
        },
        {
            "deadvolume": 17.353,
            "loading": 133.94,
            "measurement": 21.0,
            "pressure": 0.89532,
            "pressure_saturation": 3.14
        },
        {
            "deadvolume": 17.354,
            "loading": 147.8,
            "measurement": 22.0,
            "pressure": 0.91944,
            "pressure_saturation": 3.14
        },
        {
            "deadvolume": 17.354,
            "loading": 162.59,
            "measurement": 23.0,
            "pressure": 0.93027,
            "pressure_saturation": 3.14
        },
        {
            "deadvolume": 17.355,
            "loading": 177.29,
            "measurement": 24.0,
            "pressure": 0.93721,
            "pressure_saturation": 3.14
        },
        {
            "deadvolume": 17.355,
            "loading": 191.77,
            "measurement": 25.0,
            "pressure": 0.94231,
            "pressure_saturation": 3.14
        },
        {
            "deadvolume": 17.356,
            "loading": 206.14,
            "measurement": 26.0,
            "pressure": 0.94633,
            "pressure_saturation": 3.14
        },
        {
            "deadvolume": 17.357,
            "loading": 220.46,
            "measurement": 27.0,
            "pressure": 0.95039,
            "pressure_saturation": 3.14
        },
        {
            "deadvolume": 17.357,
            "loading": 234.84,
            "measurement": 28.0,
            "pressure": 0.95435,
            "pressure_saturation": 3.14
        },
        {
            "deadvolume": 17.358,
            "loading": 248.83,
            "measurement": 29.0,
            "pressure": 0.95809,
            "pressure_saturation": 3.14
        },
        {
            "deadvolume": 17.359,
            "loading": 262.81,
            "measurement": 30.0,
            "pressure": 0.96244,
            "pressure_saturation": 3.14
        },
        {
            "deadvolume": 17.36,
            "loading": 277.55,
            "measurement": 31.0,
            "pressure": 0.96875,
            "pressure_saturation": 3.14
        },
        {
            "deadvolume": 17.36,
            "loading": 292.04,
            "measurement": 32.0,
            "pressure": 0.97747,
            "pressure_saturation": 3.14
        },
        {
            "deadvolume": 17.361,
            "loading": 305.94,
            "measurement": 33.0,
            "pressure": 1.0055,
            "pressure_saturation": 3.14
        },
        {
            "deadvolume": 17.361,
            "loading": 314.95,
            "measurement": 34.0,
            "pressure": 1.0769,
            "pressure_saturation": 3.14
        },
        {
            "deadvolume": 17.362,
            "loading": 319.63,
            "measurement": 35.0,
            "pressure": 1.1006,
            "pressure_saturation": 3.14
        },
        {
            "deadvolume": 17.362,
            "loading": 334.32,
            "measurement": 36.0,
            "pressure": 1.1313,
            "pressure_saturation": 3.14
        },
        {
            "deadvolume": 17.363,
            "loading": 343.81,
            "measurement": 37.0,
            "pressure": 1.1407,
            "pressure_saturation": 3.14
        },
        {
            "deadvolume": 17.364,
            "loading": 353.86,
            "measurement": 38.0,
            "pressure": 1.1489,
            "pressure_saturation": 3.14
        },
        {
            "deadvolume": 17.364,
            "loading": 368.72,
            "measurement": 39.0,
            "pressure": 1.1605,
            "pressure_saturation": 3.14
        },
        {
            "deadvolume": 17.365,
            "loading": 383.33,
            "measurement": 40.0,
            "pressure": 1.1716,
            "pressure_saturation": 3.14
        },
        {
            "deadvolume": 17.365,
            "loading": 397.62,
            "measurement": 41.0,
            "pressure": 1.1825,
            "pressure_saturation": 3.14
        },
        {
            "deadvolume": 17.366,
            "loading": 407.68,
            "measurement": 42.0,
            "pressure": 1.1906,
            "pressure_saturation": 3.14
        },
        {
            "deadvolume": 17.366,
            "loading": 422.63,
            "measurement": 43.0,
            "pressure": 1.203,
            "pressure_saturation": 3.14
        },
        {
            "deadvolume": 17.366,
            "loading": 437.14,
            "measurement": 44.0,
            "pressure": 1.2161,
            "pressure_saturation": 3.14
        },
        {
            "deadvolume": 17.367,
            "loading": 451.25,
            "measurement": 45.0,
            "pressure": 1.2306,
            "pressure_saturation": 3.14
        },
        {
            "deadvolume": 17.367,
            "loading": 466.01,
            "measurement": 46.0,
            "pressure": 1.2482,
            "pressure_saturation": 3.14
        },
        {
            "deadvolume": 17.368,
            "loading": 480.27,
            "measurement": 47.0,
            "pressure": 1.2691,
            "pressure_saturation": 3.14
        },
        {
            "deadvolume": 17.369,
            "loading": 494.61,
            "measurement": 48.0,
            "pressure": 1.2978,
            "pressure_saturation": 3.14
        },
        {
            "deadvolume": 17.369,
            "loading": 499.22,
            "measurement": 49.0,
            "pressure": 1.3112,
            "pressure_saturation": 3.14
        },
        {
            "deadvolume": 17.369,
            "loading": 508.52,
            "measurement": 50.0,
            "pressure": 1.3596,
            "pressure_saturation": 3.14
        },
        {
            "deadvolume": 17.371,
            "loading": 517.31,
            "measurement": 51.0,
            "pressure": 1.4449,
            "pressure_saturation": 3.14
        },
        {
            "deadvolume": 17.371,
            "loading": 521.73,
            "measurement": 52.0,
            "pressure": 1.4978,
            "pressure_saturation": 3.14
        },
        {
            "deadvolume": 17.371,
            "loading": 526.08,
            "measurement": 53.0,
            "pressure": 1.5523,
            "pressure_saturation": 3.14
        },
        {
            "deadvolume": 17.372,
            "loading": 530.32,
            "measurement": 54.0,
            "pressure": 1.6125,
            "pressure_saturation": 3.14
        },
        {
            "deadvolume": 17.373,
            "loading": 534.77,
            "measurement": 55.0,
            "pressure": 1.6649,
            "pressure_saturation": 3.14
        },
        {
            "deadvolume": 17.373,
            "loading": 539.17,
            "measurement": 56.0,
            "pressure": 1.7137,
            "pressure_saturation": 3.14
        },
        {
            "deadvolume": 17.374,
            "loading": 543.43,
            "measurement": 57.0,
            "pressure": 1.7674,
            "pressure_saturation": 3.14
        },
        {
            "deadvolume": 17.374,
            "loading": 547.63,
            "measurement": 58.0,
            "pressure": 1.8308,
            "pressure_saturation": 3.14
        },
        {
            "deadvolume": 17.374,
            "loading": 551.94,
            "measurement": 59.0,
            "pressure": 1.906,
            "pressure_saturation": 3.14
        },
        {
            "deadvolume": 17.375,
            "loading": 555.9,
            "measurement": 60.0,
            "pressure": 1.9853,
            "pressure_saturation": 3.14
        },
        {
            "deadvolume": 17.375,
            "loading": 559.88,
            "measurement": 61.0,
            "pressure": 2.0683,
            "pressure_saturation": 3.14
        },
        {
            "deadvolume": 17.376,
            "loading": 563.82,
            "measurement": 62.0,
            "pressure": 2.1667,
            "pressure_saturation": 3.14
        },
        {
            "deadvolume": 17.376,
            "loading": 567.6,
            "measurement": 63.0,
            "pressure": 2.2773,
            "pressure_saturation": 3.14
        },
        {
            "deadvolume": 17.376,
            "loading": 571.36,
            "measurement": 64.0,
            "pressure": 2.4053,
            "pressure_saturation": 3.14
        },
        {
            "deadvolume": 17.377,
            "loading": 574.99,
            "measurement": 65.0,
            "pressure": 2.5529,
            "pressure_saturation": 3.14
        },
        {
            "deadvolume": 17.377,
            "loading": 578.57,
            "measurement": 66.0,
            "pressure": 2.6965,
            "pressure_saturation": 3.14
        },
        {
            "deadvolume": 17.377,
            "loading": 582.41,
            "measurement": 67.0,
            "pressure": 2.8562,
            "pressure_saturation": 3.14
        },
        {
            "deadvolume": 17.378,
            "loading": 586.81,
            "measurement": 68.0,
            "pressure": 2.9896,
            "pressure_saturation": 3.14
        },
        {
            "branch": "des",
            "deadvolume": 17.378,
            "loading": 582.88,
            "measurement": 1.0,
            "pressure": 2.8384,
            "pressure_saturation": 3.14
        },
        {
            "branch": "des",
            "deadvolume": 17.379,
            "loading": 579.25,
            "measurement": 2.0,
            "pressure": 2.6749,
            "pressure_saturation": 3.14
        },
        {
            "branch": "des",
            "deadvolume": 17.379,
            "loading": 575.68,
            "measurement": 3.0,
            "pressure": 2.5115,
            "pressure_saturation": 3.14
        },
        {
            "branch": "des",
            "deadvolume": 17.379,
            "loading": 572.03,
            "measurement": 4.0,
            "pressure": 2.3484,
            "pressure_saturation": 3.14
        },
        {
            "branch": "des",
            "deadvolume": 17.38,
            "loading": 568.54,
            "measurement": 5.0,
            "pressure": 2.1984,
            "pressure_saturation": 3.14
        },
        {
            "branch": "des",
            "deadvolume": 17.38,
            "loading": 564.88,
            "measurement": 6.0,
            "pressure": 2.0552,
            "pressure_saturation": 3.14
        },
        {
            "branch": "des",
            "deadvolume": 17.38,
            "loading": 561.2,
            "measurement": 7.0,
            "pressure": 1.9264,
            "pressure_saturation": 3.14
        },
        {
            "branch": "des",
            "deadvolume": 17.381,
            "loading": 557.47,
            "measurement": 8.0,
            "pressure": 1.8019,
            "pressure_saturation": 3.14
        },
        {
            "branch": "des",
            "deadvolume": 17.381,
            "loading": 553.64,
            "measurement": 9.0,
            "pressure": 1.6828,
            "pressure_saturation": 3.14
        },
        {
            "branch": "des",
            "deadvolume": 17.381,
            "loading": 549.64,
            "measurement": 10.0,
            "pressure": 1.5738,
            "pressure_saturation": 3.14
        },
        {
            "branch": "des",
            "deadvolume": 17.381,
            "loading": 545.74,
            "measurement": 11.0,
            "pressure": 1.4787,
            "pressure_saturation": 3.14
        },
        {
            "branch": "des",
            "deadvolume": 17.382,
            "loading": 541.84,
            "measurement": 12.0,
            "pressure": 1.388,
            "pressure_saturation": 3.14
        },
        {
            "branch": "des",
            "deadvolume": 17.382,
            "loading": 533.69,
            "measurement": 13.0,
            "pressure": 1.3027,
            "pressure_saturation": 3.14
        },
        {
            "branch": "des",
            "deadvolume": 17.382,
            "loading": 529.12,
            "measurement": 14.0,
            "pressure": 1.2863,
            "pressure_saturation": 3.14
        },
        {
            "branch": "des",
            "deadvolume": 17.383,
            "loading": 514.85,
            "measurement": 15.0,
            "pressure": 1.2596,
            "pressure_saturation": 3.14
        },
        {
            "branch": "des",
            "deadvolume": 17.384,
            "loading": 505.5,
            "measurement": 16.0,
            "pressure": 1.2487,
            "pressure_saturation": 3.14
        },
        {
            "branch": "des",
            "deadvolume": 17.384,
            "loading": 490.91,
            "measurement": 17.0,
            "pressure": 1.2328,
            "pressure_saturation": 3.14
        },
        {
            "branch": "des",
            "deadvolume": 17.385,
            "loading": 476.52,
            "measurement": 18.0,
            "pressure": 1.2197,
            "pressure_saturation": 3.14
        },
        {
            "branch": "des",
            "deadvolume": 17.385,
            "loading": 462.48,
            "measurement": 19.0,
            "pressure": 1.2071,
            "pressure_saturation": 3.14
        },
        {
            "branch": "des",
            "deadvolume": 17.386,
            "loading": 447.78,
            "measurement": 20.0,
            "pressure": 1.1947,
            "pressure_saturation": 3.14
        },
        {
            "branch": "des",
            "deadvolume": 17.387,
            "loading": 433.32,
            "measurement": 21.0,
            "pressure": 1.1836,
            "pressure_saturation": 3.14
        },
        {
            "branch": "des",
            "deadvolume": 17.387,
            "loading": 419.11,
            "measurement": 22.0,
            "pressure": 1.1735,
            "pressure_saturation": 3.14
        },
        {
            "branch": "des",
            "deadvolume": 17.388,
            "loading": 405.17,
            "measurement": 23.0,
            "pressure": 1.164,
            "pressure_saturation": 3.14
        },
        {
            "branch": "des",
            "deadvolume": 17.388,
            "loading": 390.6,
            "measurement": 24.0,
            "pressure": 1.153,
            "pressure_saturation": 3.14
        },
        {
            "branch": "des",
            "deadvolume": 17.389,
            "loading": 376.33,
            "measurement": 25.0,
            "pressure": 1.1423,
            "pressure_saturation": 3.14
        },
        {
            "branch": "des",
            "deadvolume": 17.39,
            "loading": 362.35,
            "measurement": 26.0,
            "pressure": 1.131,
            "pressure_saturation": 3.14
        },
        {
            "branch": "des",
            "deadvolume": 17.39,
            "loading": 348.74,
            "measurement": 27.0,
            "pressure": 1.119,
            "pressure_saturation": 3.14
        },
        {
            "branch": "des",
            "deadvolume": 17.392,
            "loading": 334.76,
            "measurement": 28.0,
            "pressure": 1.1002,
            "pressure_saturation": 3.14
        },
        {
            "branch": "des",
            "deadvolume": 17.392,
            "loading": 321.5,
            "measurement": 29.0,
            "pressure": 1.0669,
            "pressure_saturation": 3.14
        },
        {
            "branch": "des",
            "deadvolume": 17.393,
            "loading": 312.8,
            "measurement": 30.0,
            "pressure": 1.0066,
            "pressure_saturation": 3.14
        },
        {
            "branch": "des",
            "deadvolume": 17.393,
            "loading": 308.35,
            "measurement": 31.0,
            "pressure": 0.98185,
            "pressure_saturation": 3.14
        },
        {
            "branch": "des",
            "deadvolume": 17.393,
            "loading": 294.49,
            "measurement": 32.0,
            "pressure": 0.95643,
            "pressure_saturation": 3.14
        },
        {
            "branch": "des",
            "deadvolume": 17.394,
            "loading": 280.77,
            "measurement": 33.0,
            "pressure": 0.94741,
            "pressure_saturation": 3.14
        },
        {
            "branch": "des",
            "deadvolume": 17.395,
            "loading": 266.9,
            "measurement": 34.0,
            "pressure": 0.94126,
            "pressure_saturation": 3.14
        },
        {
            "branch": "des",
            "deadvolume": 17.395,
            "loading": 253.08,
            "measurement": 35.0,
            "pressure": 0.93618,
            "pressure_saturation": 3.14
        },
        {
            "branch": "des",
            "deadvolume": 17.396,
            "loading": 239.32,
            "measurement": 36.0,
            "pressure": 0.93169,
            "pressure_saturation": 3.14
        },
        {
            "branch": "des",
            "deadvolume": 17.397,
            "loading": 225.71,
            "measurement": 37.0,
            "pressure": 0.92696,
            "pressure_saturation": 3.14
        },
        {
            "branch": "des",
            "deadvolume": 17.397,
            "loading": 212.19,
            "measurement": 38.0,
            "pressure": 0.92301,
            "pressure_saturation": 3.14
        },
        {
            "branch": "des",
            "deadvolume": 17.398,
            "loading": 198.78,
            "measurement": 39.0,
            "pressure": 0.91838,
            "pressure_saturation": 3.14
        },
        {
            "branch": "des",
            "deadvolume": 17.398,
            "loading": 185.47,
            "measurement": 40.0,
            "pressure": 0.91294,
            "pressure_saturation": 3.14
        },
        {
            "branch": "des",
            "deadvolume": 17.399,
            "loading": 172.31,
            "measurement": 41.0,
            "pressure": 0.90607,
            "pressure_saturation": 3.14
        },
        {
            "branch": "des",
            "deadvolume": 17.399,
            "loading": 163.68,
            "measurement": 42.0,
            "pressure": 0.90064,
            "pressure_saturation": 3.14
        },
        {
            "branch": "des",
            "deadvolume": 17.4,
            "loading": 151.06,
            "measurement": 43.0,
            "pressure": 0.88683,
            "pressure_saturation": 3.14
        },
        {
            "branch": "des",
            "deadvolume": 17.401,
            "loading": 139.06,
            "measurement": 44.0,
            "pressure": 0.84816,
            "pressure_saturation": 3.14
        },
        {
            "branch": "des",
            "deadvolume": 17.402,
            "loading": 131.88,
            "measurement": 45.0,
            "pressure": 0.77315,
            "pressure_saturation": 3.14
        },
        {
            "branch": "des",
            "deadvolume": 17.403,
            "loading": 125.54,
            "measurement": 46.0,
            "pressure": 0.68571,
            "pressure_saturation": 3.14
        },
        {
            "branch": "des",
            "deadvolume": 17.403,
            "loading": 119.92,
            "measurement": 47.0,
            "pressure": 0.60892,
            "pressure_saturation": 3.14
        },
        {
            "branch": "des",
            "deadvolume": 17.403,
            "loading": 117.31,
            "measurement": 48.0,
            "pressure": 0.57663,
            "pressure_saturation": 3.14
        },
        {
            "branch": "des",
            "deadvolume": 17.404,
            "loading": 114.84,
            "measurement": 49.0,
            "pressure": 0.54742,
            "pressure_saturation": 3.14
        },
        {
            "branch": "des",
            "deadvolume": 17.404,
            "loading": 110.28,
            "measurement": 50.0,
            "pressure": 0.49625,
            "pressure_saturation": 3.14
        },
        {
            "branch": "des",
            "deadvolume": 17.405,
            "loading": 106.1,
            "measurement": 51.0,
            "pressure": 0.45384,
            "pressure_saturation": 3.14
        },
        {
            "branch": "des",
            "deadvolume": 17.405,
            "loading": 102.26,
            "measurement": 52.0,
            "pressure": 0.41854,
            "pressure_saturation": 3.14
        },
        {
            "branch": "des",
            "deadvolume": 17.405,
            "loading": 97.018,
            "measurement": 53.0,
            "pressure": 0.37375,
            "pressure_saturation": 3.14
        },
        {
            "branch": "des",
            "deadvolume": 17.406,
            "loading": 90.855,
            "measurement": 54.0,
            "pressure": 0.32593,
            "pressure_saturation": 3.14
        },
        {
            "branch": "des",
            "deadvolume": 17.407,
            "loading": 85.492,
            "measurement": 55.0,
            "pressure": 0.28615,
            "pressure_saturation": 3.14
        },
        {
            "branch": "des",
            "deadvolume": 17.408,
            "loading": 79.677,
            "measurement": 56.0,
            "pressure": 0.24657,
            "pressure_saturation": 3.14
        },
        {
            "branch": "des",
            "deadvolume": 17.409,
            "loading": 70.885,
            "measurement": 57.0,
            "pressure": 0.20409,
            "pressure_saturation": 3.14
        },
        {
            "branch": "des",
            "deadvolume": 17.41,
            "loading": 60.85,
            "measurement": 58.0,
            "pressure": 0.17813,
            "pressure_saturation": 3.14
        },
        {
            "branch": "des",
            "deadvolume": 17.41,
            "loading": 51.882,
            "measurement": 59.0,
            "pressure": 0.16176,
            "pressure_saturation": 3.14
        },
        {
            "branch": "des",
            "deadvolume": 17.412,
            "loading": 41.826,
            "measurement": 60.0,
            "pressure": 0.14387,
            "pressure_saturation": 3.14
        },
        {
            "branch": "des",
            "deadvolume": 17.414,
            "loading": 31.655,
            "measurement": 61.0,
            "pressure": 0.11733,
            "pressure_saturation": 3.14
        },
        {
            "branch": "des",
            "deadvolume": 17.416,
            "loading": 23.82,
            "measurement": 62.0,
            "pressure": 0.072482,
            "pressure_saturation": 3.14
        },
        {
            "branch": "des",
            "deadvolume": 17.423,
            "loading": 18.712,
            "measurement": 63.0,
            "pressure": 0.027866,
            "pressure_saturation": 3.14
        }
    ],
    "loading_basis": "molar",
    "loading_unit": "cm3(STP)",
    "material": "Probe Garching",
    "material_basis": "mass",
    "material_mass": "0.03740",
    "material_unit": "g",
    "measurement_duration": "50:27:32",
    "measurement_mode:": "1",
    "molecular_cross-sectional_area:": "0",
    "molecular_weight_of_adsorbate:": "0.00",
    "molecular_weight_of_adsorbent:": "0.00",
    "operator": "Claudia Schenk",
    "pressure_mode": "absolute",
    "pressure_unit": "kPa",
    "serialnumber": "00348",
    "slope_of_dead_volume:": "4.3586E-7",
    "temperature": 298.15,
    "temperature_unit": "K",
    "vs/ml:": "24.438"
}
