Repository: pauliacomi/pyGAPS

Overview
========

pyGAPS (Python General Adsorption Processing Suite) is a framework for
adsorption data analysis and fitting, written in Python 3.

.. start-badges

.. list-table::
    :widths: 10 90
    :stub-columns: 1

    * - status
      - | |status| |commits-since|
    * - docs
      - | |docs|
    * - license
      - | |license|
    * - tests
      - | |GHA| |codecov|
    * - package
      - | |version| |wheel|
        | |supported-versions| |supported-implementations|

.. |status| image:: https://www.repostatus.org/badges/latest/active.svg
    :target: https://www.repostatus.org/#active

File: docs/examples/data/parsing/commercial/bel/DUT67_1_Garching_DCM_298K.json
{
    "adsorbate": "DCM",
    "apparatus": "BEL 00348",
    "as/m2_g-1:": "0.0000",
    "average_dead_volume:": "1.7944E+1",
    "comment4:": "Leak amount : 0.181Pa/Min  Vacuum degree before measurement:6.144E-5Pa",
    "comments": "",
    "date": "2017-05-17T00:00:00",
    "equilibrium_time/sec:": "0",
    "file_version": "3.0",
    "intercept_of_dead_volume:": "1.7920E+1",
    "isotherm_data": [
        {
            "deadvolume": 17.936,
            "loading": 32.476,
            "measurement": 1.0,
            "pressure": 0.46314,
            "pressure_saturation": 57.3
        },
        {
            "deadvolume": 17.936,
            "loading": 73.092,
            "measurement": 2.0,
            "pressure": 1.7632,
            "pressure_saturation": 57.3
        },
        {
            "deadvolume": 17.938,
            "loading": 104.93,
            "measurement": 3.0,
            "pressure": 2.7097,
            "pressure_saturation": 57.3
        },
        {
            "deadvolume": 17.938,
            "loading": 113.98,
            "measurement": 4.0,
            "pressure": 3.4411,
            "pressure_saturation": 57.3
        },
        {
            "deadvolume": 17.938,
            "loading": 122.54,
            "measurement": 5.0,
            "pressure": 4.9443,
            "pressure_saturation": 57.3
        },
        {
            "deadvolume": 17.939,
            "loading": 129.81,
            "measurement": 6.0,
            "pressure": 8.2063,
            "pressure_saturation": 57.3
        },
        {
            "deadvolume": 17.939,
            "loading": 135.4,
            "measurement": 7.0,
            "pressure": 12.863,
            "pressure_saturation": 57.3
        },
        {
            "deadvolume": 17.939,
            "loading": 139.48,
            "measurement": 8.0,
            "pressure": 18.203,
            "pressure_saturation": 57.3
        },
        {
            "deadvolume": 17.94,
            "loading": 142.28,
            "measurement": 9.0,
            "pressure": 23.68,
            "pressure_saturation": 57.3
        },
        {
            "deadvolume": 17.94,
            "loading": 144.71,
            "measurement": 10.0,
            "pressure": 30.04,
            "pressure_saturation": 57.3
        },
        {
            "deadvolume": 17.941,
            "loading": 146.99,
            "measurement": 11.0,
            "pressure": 36.849,
            "pressure_saturation": 57.3
        },
        {
            "deadvolume": 17.941,
            "loading": 149.41,
            "measurement": 12.0,
            "pressure": 44.146,
            "pressure_saturation": 57.3
        },
        {
            "deadvolume": 17.941,
            "loading": 153.29,
            "measurement": 13.0,
            "pressure": 52.363,
            "pressure_saturation": 57.3
        },
        {
            "branch": "des",
            "deadvolume": 17.942,
            "loading": 151.79,
            "measurement": 1.0,
            "pressure": 47.604,
            "pressure_saturation": 57.3
        },
        {
            "branch": "des",
            "deadvolume": 17.942,
            "loading": 150.59,
            "measurement": 2.0,
            "pressure": 42.746,
            "pressure_saturation": 57.3
        },
        {
            "branch": "des",
            "deadvolume": 17.942,
            "loading": 149.4,
            "measurement": 3.0,
            "pressure": 38.177,
            "pressure_saturation": 57.3
        },
        {
            "branch": "des",
            "deadvolume": 17.943,
            "loading": 148.23,
            "measurement": 4.0,
            "pressure": 33.776,
            "pressure_saturation": 57.3
        },
        {
            "branch": "des",
            "deadvolume": 17.943,
            "loading": 146.85,
            "measurement": 5.0,
            "pressure": 29.503,
            "pressure_saturation": 57.3
        },
        {
            "branch": "des",
            "deadvolume": 17.944,
            "loading": 145.37,
            "measurement": 6.0,
            "pressure": 25.347,
            "pressure_saturation": 57.3
        },
        {
            "branch": "des",
            "deadvolume": 17.944,
            "loading": 143.69,
            "measurement": 7.0,
            "pressure": 21.34,
            "pressure_saturation": 57.3
        },
        {
            "branch": "des",
            "deadvolume": 17.943,
            "loading": 141.19,
            "measurement": 8.0,
            "pressure": 17.641,
            "pressure_saturation": 57.3
        },
        {
            "branch": "des",
            "deadvolume": 17.944,
            "loading": 138.27,
            "measurement": 9.0,
            "pressure": 13.908,
            "pressure_saturation": 57.3
        },
        {
            "branch": "des",
            "deadvolume": 17.944,
            "loading": 135.49,
            "measurement": 10.0,
            "pressure": 11.222,
            "pressure_saturation": 57.3
        },
        {
            "branch": "des",
            "deadvolume": 17.945,
            "loading": 132.21,
            "measurement": 11.0,
            "pressure": 8.6767,
            "pressure_saturation": 57.3
        },
        {
            "branch": "des",
            "deadvolume": 17.945,
            "loading": 127.79,
            "measurement": 12.0,
            "pressure": 6.2405,
            "pressure_saturation": 57.3
        },
        {
            "branch": "des",
            "deadvolume": 17.945,
            "loading": 120.16,
            "measurement": 13.0,
            "pressure": 4.0819,
            "pressure_saturation": 57.3
        },
        {
            "branch": "des",
            "deadvolume": 17.945,
            "loading": 111.1,
            "measurement": 14.0,
            "pressure": 2.9967,
            "pressure_saturation": 57.3
        },
        {
            "branch": "des",
            "deadvolume": 17.946,
            "loading": 86.947,
            "measurement": 15.0,
            "pressure": 2.0242,
            "pressure_saturation": 57.3
        },
        {
            "branch": "des",
            "deadvolume": 17.947,
            "loading": 55.179,
            "measurement": 16.0,
            "pressure": 1.0869,
            "pressure_saturation": 57.3
        },
        {
            "branch": "des",
            "deadvolume": 17.947,
            "loading": 39.897,
            "measurement": 17.0,
            "pressure": 0.59764,
            "pressure_saturation": 57.3
        }
    ],
    "loading_basis": "molar",
    "loading_unit": "cm3(STP)",
    "material": "DUT-67Zr_DCM",
    "material_basis": "mass",
    "material_mass": "0.03520",
    "material_unit": "g",
    "measurement_duration": "8:44:15",
    "measurement_mode:": "1",
    "molecular_cross-sectional_area:": "0",
    "molecular_weight_of_adsorbate:": "0.00",
    "molecular_weight_of_adsorbent:": "0.00",
    "operator": "Volodymyr",
    "pressure_mode": "absolute",
    "pressure_unit": "kPa",
    "serialnumber": "00348",
    "slope_of_dead_volume:": "3.7961E-7",
    "temperature": 298.0,
    "temperature_unit": "K",
    "vs/ml:": "24.438"
}

File: docs/examples/data/parsing/commercial/bel/DUT67_1_Garching_EtOH_298K.json
{
    "adsorbate": "ethanol",
    "apparatus": "BEL 00348",
    "as/m2_g-1:": "0.0000",
    "average_dead_volume:": "1.8009E+1",
    "comment4:": "Leak amount : 0.180Pa/Min  Vacuum degree before measurement:8.370E-5Pa",
    "comments": "",
    "date": "2018-05-17T00:00:00",
    "equilibrium_time/sec:": "0",
    "file_version": "3.0",
    "intercept_of_dead_volume:": "1.7999E+1",
    "isotherm_data": [
        {
            "deadvolume": 18.004,
            "loading": 33.308,
            "measurement": 1.0,
            "pressure": 0.016554,
            "pressure_saturation": 7.89
        },
        {
            "deadvolume": 18.005,
            "loading": 66.04,
            "measurement": 2.0,
            "pressure": 0.13067,
            "pressure_saturation": 7.89
        },
        {
            "deadvolume": 18.006,
            "loading": 87.983,
            "measurement": 3.0,
            "pressure": 0.32689,
            "pressure_saturation": 7.89
        },
        {
            "deadvolume": 18.007,
            "loading": 110.57,
            "measurement": 4.0,
            "pressure": 0.46654,
            "pressure_saturation": 7.89
        },
        {
            "deadvolume": 18.008,
            "loading": 144.75,
            "measurement": 5.0,
            "pressure": 0.66388,
            "pressure_saturation": 7.89
        },
        {
            "deadvolume": 18.009,
            "loading": 155.71,
            "measurement": 6.0,
            "pressure": 0.95883,
            "pressure_saturation": 7.89
        },
        {
            "deadvolume": 18.01,
            "loading": 165.59,
            "measurement": 7.0,
            "pressure": 1.7863,
            "pressure_saturation": 7.89
        },
        {
            "deadvolume": 18.011,
            "loading": 173.5,
            "measurement": 8.0,
            "pressure": 3.1838,
            "pressure_saturation": 7.89
        },
        {
            "deadvolume": 18.012,
            "loading": 179.28,
            "measurement": 9.0,
            "pressure": 5.372,
            "pressure_saturation": 7.89
        },
        {
            "deadvolume": 18.013,
            "loading": 182.74,
            "measurement": 10.0,
            "pressure": 6.9906,
            "pressure_saturation": 7.89
        },
        {
            "deadvolume": 18.013,
            "loading": 187.04,
            "measurement": 11.0,
            "pressure": 7.6721,
            "pressure_saturation": 7.89
        },
        {
            "branch": "des",
            "deadvolume": 18.014,
            "loading": 180.31,
            "measurement": 1.0,
            "pressure": 5.6712,
            "pressure_saturation": 7.89
        },
        {
            "branch": "des",
            "deadvolume": 18.014,
            "loading": 176.16,
            "measurement": 2.0,
            "pressure": 3.7131,
            "pressure_saturation": 7.89
        },
        {
            "branch": "des",
            "deadvolume": 18.014,
            "loading": 172.45,
            "measurement": 3.0,
            "pressure": 2.7508,
            "pressure_saturation": 7.89
        },
        {
            "branch": "des",
            "deadvolume": 18.014,
            "loading": 169.31,
            "measurement": 4.0,
            "pressure": 2.1779,
            "pressure_saturation": 7.89
        },
        {
            "branch": "des",
            "deadvolume": 18.015,
            "loading": 166.66,
            "measurement": 5.0,
            "pressure": 1.7924,
            "pressure_saturation": 7.89
        },
        {
            "branch": "des",
            "deadvolume": 18.015,
            "loading": 164.43,
            "measurement": 6.0,
            "pressure": 1.5103,
            "pressure_saturation": 7.89
        },
        {
            "branch": "des",
            "deadvolume": 18.016,
            "loading": 162.48,
            "measurement": 7.0,
            "pressure": 1.3184,
            "pressure_saturation": 7.89
        },
        {
            "branch": "des",
            "deadvolume": 18.016,
            "loading": 160.71,
            "measurement": 8.0,
            "pressure": 1.1758,
            "pressure_saturation": 7.89
        },
        {
            "branch": "des",
            "deadvolume": 18.016,
            "loading": 159.13,
            "measurement": 9.0,
            "pressure": 1.0644,
            "pressure_saturation": 7.89
        },
        {
            "branch": "des",
            "deadvolume": 18.017,
            "loading": 155.02,
            "measurement": 10.0,
            "pressure": 0.85677,
            "pressure_saturation": 7.89
        },
        {
            "branch": "des",
            "deadvolume": 18.018,
            "loading": 148.44,
            "measurement": 11.0,
            "pressure": 0.67418,
            "pressure_saturation": 7.89
        },
        {
            "branch": "des",
            "deadvolume": 18.02,
            "loading": 125.9,
            "measurement": 12.0,
            "pressure": 0.49079,
            "pressure_saturation": 7.89
        },
        {
            "branch": "des",
            "deadvolume": 18.021,
            "loading": 123.08,
            "measurement": 13.0,
            "pressure": 0.48033,
            "pressure_saturation": 7.89
        },
        {
            "branch": "des",
            "deadvolume": 18.026,
            "loading": 92.68,
            "measurement": 14.0,
            "pressure": 0.32065,
            "pressure_saturation": 7.89
        },
        {
            "branch": "des",
            "deadvolume": 18.029,
            "loading": 86.39,
            "measurement": 15.0,
            "pressure": 0.28304,
            "pressure_saturation": 7.89
        },
        {
            "branch": "des",
            "deadvolume": 18.029,
            "loading": 86.002,
            "measurement": 16.0,
            "pressure": 0.28065,
            "pressure_saturation": 7.89
        },
        {
            "branch": "des",
            "deadvolume": 18.04,
            "loading": 63.978,
            "measurement": 17.0,
            "pressure": 0.091149,
            "pressure_saturation": 7.89
        },
        {
            "branch": "des",
            "deadvolume": 18.041,
            "loading": 62.696,
            "measurement": 18.0,
            "pressure": 0.082325,
            "pressure_saturation": 7.89
        }
    ],
    "loading_basis": "molar",
    "loading_unit": "cm3(STP)",
    "material": "DUT-67Zr_EtOH",
    "material_basis": "mass",
    "material_mass": "0.08570",
    "material_unit": "g",
    "measurement_duration": "21:08:41",
    "measurement_mode:": "1",
    "molecular_cross-sectional_area:": "0",
    "molecular_weight_of_adsorbate:": "0.00",
    "molecular_weight_of_adsorbent:": "0.00",
    "operator": "Volodymyr",
    "pressure_mode": "absolute",
    "pressure_unit": "kPa",
    "serialnumber": "00348",
    "slope_of_dead_volume:": "1.5163E-7",
    "temperature": 298.0,
    "temperature_unit": "K",
    "vs/ml:": "24.438"
}

File: docs/examples/data/parsing/commercial/bel/DUT67_1_Garching_acetone_298K.json
{
    "adsorbate": "acetone",
    "apparatus": "BEL 00348",
    "as/m2_g-1:": "0.0000",
    "average_dead_volume:": "1.8011E+1",
    "comment3": "",
    "comment4": "Leak amount : 0.248Pa/Min  Vacuum degree before measurement:1.166E-4Pa",
    "date": "2019-05-17T00:00:00",
    "equilibrium_time/sec:": "0",
    "file_version": "3.0",
    "intercept_of_dead_volume:": "1.8013E+1",
    "isotherm_data": [
        {
            "deadvolume": 18.008,
            "loading": 10.265,
            "measurement": 1.0,
            "pressure": 0.00018913442622950819,
            "pressure_saturation": 30.5
        },
        {
            "deadvolume": 18.01,
            "loading": 23.485,
            "measurement": 2.0,
            "pressure": 0.001371377049180328,
            "pressure_saturation": 30.5
        },
        {
            "deadvolume": 18.011,
            "loading": 38.256,
            "measurement": 3.0,
            "pressure": 0.00694,
            "pressure_saturation": 30.5
        },
        {
            "deadvolume": 18.012,
            "loading": 51.086,
            "measurement": 4.0,
            "pressure": 0.016008196721311475,
            "pressure_saturation": 30.5
        },
        {
            "deadvolume": 18.013,
            "loading": 62.372,
            "measurement": 5.0,
            "pressure": 0.021154754098360658,
            "pressure_saturation": 30.5
        },
        {
            "deadvolume": 18.014,
            "loading": 73.226,
            "measurement": 6.0,
            "pressure": 0.024225573770491803,
            "pressure_saturation": 30.5
        },
        {
            "deadvolume": 18.015,
            "loading": 83.417,
            "measurement": 7.0,
            "pressure": 0.027534098360655738,
            "pressure_saturation": 30.5
        },
        {
            "deadvolume": 18.017,
            "loading": 96.628,
            "measurement": 8.0,
            "pressure": 0.038760655737704916,
            "pressure_saturation": 30.5
        },
        {
            "deadvolume": 18.018,
            "loading": 105.35,
            "measurement": 9.0,
            "pressure": 0.06236721311475409,
            "pressure_saturation": 30.5
        },
        {
            "deadvolume": 18.019,
            "loading": 109.03,
            "measurement": 10.0,
            "pressure": 0.0838032786885246,
            "pressure_saturation": 30.5
        },
        {
            "deadvolume": 18.019,
            "loading": 111.98,
            "measurement": 11.0,
            "pressure": 0.11103606557377049,
            "pressure_saturation": 30.5
        },
        {
            "deadvolume": 18.019,
            "loading": 114.14,
            "measurement": 12.0,
            "pressure": 0.13907213114754097,
            "pressure_saturation": 30.5
        },
        {
            "deadvolume": 18.021,
            "loading": 117.75,
            "measurement": 13.0,
            "pressure": 0.198872131147541,
            "pressure_saturation": 30.5
        },
        {
            "deadvolume": 18.022,
            "loading": 121.22,
            "measurement": 14.0,
            "pressure": 0.26676393442622953,
            "pressure_saturation": 30.5
        },
        {
            "deadvolume": 18.025,
            "loading": 124.7,
            "measurement": 15.0,
            "pressure": 0.3337049180327869,
            "pressure_saturation": 30.5
        },
        {
            "deadvolume": 18.029,
            "loading": 128.81,
            "measurement": 16.0,
            "pressure": 0.4051803278688525,
            "pressure_saturation": 30.5
        },
        {
            "deadvolume": 18.032,
            "loading": 133.05,
            "measurement": 17.0,
            "pressure": 0.4722295081967213,
            "pressure_saturation": 30.5
        },
        {
            "deadvolume": 18.036,
            "loading": 138.53,
            "measurement": 18.0,
            "pressure": 0.5283278688524591,
            "pressure_saturation": 30.5
        },
        {
            "deadvolume": 18.038,
            "loading": 144.0,
            "measurement": 19.0,
            "pressure": 0.5927213114754099,
            "pressure_saturation": 30.5
        },
        {
            "deadvolume": 18.04,
            "loading": 150.29,
            "measurement": 20.0,
            "pressure": 0.6599016393442623,
            "pressure_saturation": 30.5
        },
        {
            "deadvolume": 18.043,
            "loading": 155.93,
            "measurement": 21.0,
            "pressure": 0.7187540983606557,
            "pressure_saturation": 30.5
        },
        {
            "deadvolume": 18.045,
            "loading": 161.03,
            "measurement": 22.0,
            "pressure": 0.7747868852459017,
            "pressure_saturation": 30.5
        },
        {
            "deadvolume": 18.047,
            "loading": 167.2,
            "measurement": 23.0,
            "pressure": 0.8530163934426229,
            "pressure_saturation": 30.5
        },
        {
            "deadvolume": 18.048,
            "loading": 172.7,
            "measurement": 24.0,
            "pressure": 0.930360655737705,
            "pressure_saturation": 30.5
        },
        {
            "branch": "des",
            "deadvolume": 18.048,
            "loading": 168.65,
            "measurement": 1.0,
            "pressure": 0.8294426229508196,
            "pressure_saturation": 30.5
        },
        {
            "branch": "des",
            "deadvolume": 18.049,
            "loading": 165.06,
            "measurement": 2.0,
            "pressure": 0.7387540983606558,
            "pressure_saturation": 30.5
        },
        {
            "branch": "des",
            "deadvolume": 18.051,
            "loading": 161.13,
            "measurement": 3.0,
            "pressure": 0.664360655737705,
            "pressure_saturation": 30.5
        },
        {
            "branch": "des",
            "deadvolume": 18.052,
            "loading": 157.61,
            "measurement": 4.0,
            "pressure": 0.601344262295082,
            "pressure_saturation": 30.5
        },
        {
            "branch": "des",
            "deadvolume": 18.055,
            "loading": 154.4,
            "measurement": 5.0,
            "pressure": 0.5414426229508197,
            "pressure_saturation": 30.5
        },
        {
            "branch": "des",
            "deadvolume": 18.056,
            "loading": 151.4,
            "measurement": 6.0,
            "pressure": 0.4845901639344262,
            "pressure_saturation": 30.5
        },
        {
            "branch": "des",
            "deadvolume": 18.059,
            "loading": 148.53,
            "measurement": 7.0,
            "pressure": 0.4283606557377049,
            "pressure_saturation": 30.5
        },
        {
            "branch": "des",
            "deadvolume": 18.061,
            "loading": 145.69,
            "measurement": 8.0,
            "pressure": 0.3732786885245902,
            "pressure_saturation": 30.5
        },
        {
            "branch": "des",
            "deadvolume": 18.063,
            "loading": 143.36,
            "measurement": 9.0,
            "pressure": 0.32764590163934426,
            "pressure_saturation": 30.5
        },
        {
            "branch": "des",
            "deadvolume": 18.065,
            "loading": 140.68,
            "measurement": 10.0,
            "pressure": 0.2771377049180328,
            "pressure_saturation": 30.5
        },
        {
            "branch": "des",
            "deadvolume": 18.067,
            "loading": 138.35,
            "measurement": 11.0,
            "pressure": 0.23482622950819673,
            "pressure_saturation": 30.5
        },
        {
            "branch": "des",
            "deadvolume": 18.07,
            "loading": 135.95,
            "measurement": 12.0,
            "pressure": 0.1992327868852459,
            "pressure_saturation": 30.5
        },
        {
            "branch": "des",
            "deadvolume": 18.073,
            "loading": 131.79,
            "measurement": 13.0,
            "pressure": 0.15192131147540985,
            "pressure_saturation": 30.5
        },
        {
            "branch": "des",
            "deadvolume": 18.075,
            "loading": 129.32,
            "measurement": 14.0,
            "pressure": 0.1257672131147541,
            "pressure_saturation": 30.5
        },
        {
            "branch": "des",
            "deadvolume": 18.077,
            "loading": 126.21,
            "measurement": 15.0,
            "pressure": 0.09449508196721311,
            "pressure_saturation": 30.5
        },
        {
            "branch": "des",
            "deadvolume": 18.078,
            "loading": 123.35,
            "measurement": 16.0,
            "pressure": 0.07304590163934427,
            "pressure_saturation": 30.5
        },
        {
            "branch": "des",
            "deadvolume": 18.079,
            "loading": 120.67,
            "measurement": 17.0,
            "pressure": 0.059288524590163934,
            "pressure_saturation": 30.5
        },
        {
            "branch": "des",
            "deadvolume": 18.08,
            "loading": 116.25,
            "measurement": 18.0,
            "pressure": 0.044383606557377046,
            "pressure_saturation": 30.5
        },
        {
            "branch": "des",
            "deadvolume": 18.08,
            "loading": 107.78,
            "measurement": 19.0,
            "pressure": 0.030708196721311476,
            "pressure_saturation": 30.5
        },
        {
            "branch": "des",
            "deadvolume": 18.081,
            "loading": 106.32,
            "measurement": 20.0,
            "pressure": 0.029440983606557378,
            "pressure_saturation": 30.5
        },
        {
            "branch": "des",
            "deadvolume": 18.081,
            "loading": 95.62,
            "measurement": 21.0,
            "pressure": 0.02375081967213115,
            "pressure_saturation": 30.5
        },
        {
            "branch": "des",
            "deadvolume": 18.082,
            "loading": 84.709,
            "measurement": 22.0,
            "pressure": 0.020415737704918033,
            "pressure_saturation": 30.5
        },
        {
            "branch": "des",
            "deadvolume": 18.084,
            "loading": 73.958,
            "measurement": 23.0,
            "pressure": 0.01666426229508197,
            "pressure_saturation": 30.5
        },
        {
            "branch": "des",
            "deadvolume": 18.086,
            "loading": 63.507,
            "measurement": 24.0,
            "pressure": 0.010774426229508197,
            "pressure_saturation": 30.5
        },
        {
            "branch": "des",
            "deadvolume": 18.086,
            "loading": 62.639,
            "measurement": 25.0,
            "pressure": 0.01027672131147541,
            "pressure_saturation": 30.5
        }
    ],
    "loading_basis": "molar",
    "loading_unit": "mL(STP)",
    "material": "DUT-67Zr_acetone",
    "material_basis": "mass",
    "material_mass": "0.08570",
    "material_unit": "g",
    "measurement_duration": "47:49:51",
    "measurement_mode:": "1",
    "molecular_cross-sectional_area:": "0",
    "molecular_weight_of_adsorbate:": "0.00",
    "molecular_weight_of_adsorbent:": "0.00",
    "operator": "Volodymyr",
    "pressure_mode": "relative",
    "pressure_unit": null,
    "serialnumber": "00348",
    "slope_of_dead_volume:": "-3.9299E-8",
    "temperature": 298.0,
    "temperature_unit": "K",
    "vs/ml:": "24.438"
}

File: docs/examples/data/parsing/commercial/bel/DUT67_1_Garching_hexane_298K.json
{
    "adsorbate": "n-hexane",
    "apparatus": "BEL 00348",
    "as/m2_g-1:": "0.0000",
    "average_dead_volume:": "1.7946E+1",
    "comment4:": "Leak amount : 0.187Pa/Min  Vacuum degree before measurement:8.749E-5Pa",
    "comments": "",
    "date": "2019-05-17T00:00:00",
    "equilibrium_time/sec:": "0",
    "file_version": "3.0",
    "intercept_of_dead_volume:": "1.7953E+1",
    "isotherm_data": [
        {
            "deadvolume": 17.938,
            "loading": 20.774,
            "measurement": 1.0,
            "pressure": 0.030979,
            "pressure_saturation": 20.0
        },
        {
            "deadvolume": 17.938,
            "loading": 58.572,
            "measurement": 2.0,
            "pressure": 0.3577,
            "pressure_saturation": 20.0
        },
        {
            "deadvolume": 17.938,
            "loading": 63.999,
            "measurement": 3.0,
            "pressure": 1.2512,
            "pressure_saturation": 20.0
        },
        {
            "deadvolume": 17.939,
            "loading": 66.947,
            "measurement": 4.0,
            "pressure": 2.7739,
            "pressure_saturation": 20.0
        },
        {
            "deadvolume": 17.939,
            "loading": 68.443,
            "measurement": 5.0,
            "pressure": 4.5422,
            "pressure_saturation": 20.0
        },
        {
            "deadvolume": 17.939,
            "loading": 69.709,
            "measurement": 6.0,
            "pressure": 7.1447,
            "pressure_saturation": 20.0
        },
        {
            "deadvolume": 17.939,
            "loading": 70.702,
            "measurement": 7.0,
            "pressure": 10.209,
            "pressure_saturation": 20.0
        },
        {
            "deadvolume": 17.94,
            "loading": 71.502,
            "measurement": 8.0,
            "pressure": 13.357,
            "pressure_saturation": 20.0
        },
        {
            "deadvolume": 17.94,
            "loading": 72.596,
            "measurement": 9.0,
            "pressure": 16.977,
            "pressure_saturation": 20.0
        },
        {
            "deadvolume": 17.942,
            "loading": 87.797,
            "measurement": 10.0,
            "pressure": 19.478,
            "pressure_saturation": 20.0
        },
        {
            "branch": "des",
            "deadvolume": 17.942,
            "loading": 72.942,
            "measurement": 1.0,
            "pressure": 17.747,
            "pressure_saturation": 20.0
        },
        {
            "branch": "des",
            "deadvolume": 17.942,
            "loading": 71.558,
            "measurement": 2.0,
            "pressure": 14.416,
            "pressure_saturation": 20.0
        },
        {
            "branch": "des",
            "deadvolume": 17.942,
            "loading": 70.708,
            "measurement": 3.0,
            "pressure": 11.488,
            "pressure_saturation": 20.0
        },
        {
            "branch": "des",
            "deadvolume": 17.942,
            "loading": 69.832,
            "measurement": 4.0,
            "pressure": 8.6279,
            "pressure_saturation": 20.0
        },
        {
            "branch": "des",
            "deadvolume": 17.942,
            "loading": 68.882,
            "measurement": 5.0,
            "pressure": 6.1112,
            "pressure_saturation": 20.0
        },
        {
            "branch": "des",
            "deadvolume": 17.942,
            "loading": 67.56,
            "measurement": 6.0,
            "pressure": 3.9819,
            "pressure_saturation": 20.0
        },
        {
            "branch": "des",
            "deadvolume": 17.942,
            "loading": 65.701,
            "measurement": 7.0,
            "pressure": 2.2336,
            "pressure_saturation": 20.0
        },
        {
            "branch": "des",
            "deadvolume": 17.943,
            "loading": 63.441,
            "measurement": 8.0,
            "pressure": 1.2264,
            "pressure_saturation": 20.0
        },
        {
            "branch": "des",
            "deadvolume": 17.943,
            "loading": 61.638,
            "measurement": 9.0,
            "pressure": 0.76302,
            "pressure_saturation": 20.0
        },
        {
            "branch": "des",
            "deadvolume": 17.943,
            "loading": 60.174,
            "measurement": 10.0,
            "pressure": 0.54017,
            "pressure_saturation": 20.0
        },
        {
            "branch": "des",
            "deadvolume": 17.943,
            "loading": 54.863,
            "measurement": 11.0,
            "pressure": 0.21631,
            "pressure_saturation": 20.0
        },
        {
            "branch": "des",
            "deadvolume": 17.943,
            "loading": 54.245,
            "measurement": 12.0,
            "pressure": 0.20099,
            "pressure_saturation": 20.0
        }
    ],
    "loading_basis": "molar",
    "loading_unit": "cm3(STP)",
    "material": "DUT-67Zr_hexane",
    "material_basis": "mass",
    "material_mass": "0.03520",
    "material_unit": "g",
    "measurement_duration": "6:08:26",
    "measurement_mode:": "1",
    "molecular_cross-sectional_area:": "0",
    "molecular_weight_of_adsorbate:": "0.00",
    "molecular_weight_of_adsorbent:": "0.00",
    "operator": "Volodymyr",
    "pressure_mode": "absolute",
    "pressure_unit": "kPa",
    "serialnumber": "00348",
    "slope_of_dead_volume:": "-1.1122E-7",
    "temperature": 298.0,
    "temperature_unit": "K",
    "vs/ml:": "24.438"
}

File: docs/examples/data/parsing/commercial/bel/DUT67_1_Garching_isopropanol_298K.json
{
    "adsorbate": "2-propanol",
    "apparatus": "BEL 00348",
    "as/m2_g-1:": "0.0000",
    "average_dead_volume:": "1.7950E+1",
    "comment3": "",
    "comment4": "Leak amount : 0.183Pa/Min  Vacuum degree before measurement:1.065E-4Pa",
    "date": "2022-05-17T00:00:00",
    "equilibrium_time/sec:": "0",
    "file_version": "3.0",
    "intercept_of_dead_volume:": "1.7950E+1",
    "isotherm_data": [
        {
            "deadvolume": 17.943,
            "loading": 10.057,
            "measurement": 1.0,
            "pressure": 0.0006237333333333333,
            "pressure_saturation": 6.0
        },
        {
            "deadvolume": 17.945,
            "loading": 23.276,
            "measurement": 2.0,
            "pressure": 0.00116665,
            "pressure_saturation": 6.0
        },
        {
            "deadvolume": 17.946,
            "loading": 35.399,
            "measurement": 3.0,
            "pressure": 0.0019546666666666666,
            "pressure_saturation": 6.0
        },
        {
            "deadvolume": 17.947,
            "loading": 47.336,
            "measurement": 4.0,
            "pressure": 0.004445833333333334,
            "pressure_saturation": 6.0
        },
        {
            "deadvolume": 17.948,
            "loading": 58.538,
            "measurement": 5.0,
            "pressure": 0.015246000000000001,
            "pressure_saturation": 6.0
        },
        {
            "deadvolume": 17.949,
            "loading": 65.202,
            "measurement": 6.0,
            "pressure": 0.02514833333333333,
            "pressure_saturation": 6.0
        },
        {
            "deadvolume": 17.95,
            "loading": 76.93,
            "measurement": 7.0,
            "pressure": 0.030946666666666667,
            "pressure_saturation": 6.0
        },
        {
            "deadvolume": 17.951,
            "loading": 88.306,
            "measurement": 8.0,
            "pressure": 0.0339,
            "pressure_saturation": 6.0
        },
        {
            "deadvolume": 17.951,
            "loading": 99.276,
            "measurement": 9.0,
            "pressure": 0.03792333333333333,
            "pressure_saturation": 6.0
        },
        {
            "deadvolume": 17.952,
            "loading": 111.48,
            "measurement": 10.0,
            "pressure": 0.05484666666666666,
            "pressure_saturation": 6.0
        },
        {
            "deadvolume": 17.953,
            "loading": 114.84,
            "measurement": 11.0,
            "pressure": 0.06733666666666667,
            "pressure_saturation": 6.0
        },
        {
            "deadvolume": 17.953,
            "loading": 118.25,
            "measurement": 12.0,
            "pressure": 0.08856833333333335,
            "pressure_saturation": 6.0
        },
        {
            "deadvolume": 17.954,
            "loading": 121.26,
            "measurement": 13.0,
            "pressure": 0.12113499999999999,
            "pressure_saturation": 6.0
        },
        {
            "deadvolume": 17.954,
            "loading": 124.05,
            "measurement": 14.0,
            "pressure": 0.16933333333333334,
            "pressure_saturation": 6.0
        },
        {
            "deadvolume": 17.955,
            "loading": 126.83,
            "measurement": 15.0,
            "pressure": 0.2303666666666667,
            "pressure_saturation": 6.0
        },
        {
            "deadvolume": 17.955,
            "loading": 129.07,
            "measurement": 16.0,
            "pressure": 0.30375,
            "pressure_saturation": 6.0
        },
        {
            "deadvolume": 17.956,
            "loading": 130.88,
            "measurement": 17.0,
            "pressure": 0.39313333333333333,
            "pressure_saturation": 6.0
        },
        {
            "deadvolume": 17.957,
            "loading": 132.4,
            "measurement": 18.0,
            "pressure": 0.5001333333333333,
            "pressure_saturation": 6.0
        },
        {
            "deadvolume": 17.958,
            "loading": 133.8,
            "measurement": 19.0,
            "pressure": 0.6234000000000001,
            "pressure_saturation": 6.0
        },
        {
            "deadvolume": 17.958,
            "loading": 135.14,
            "measurement": 20.0,
            "pressure": 0.7459166666666667,
            "pressure_saturation": 6.0
        },
        {
            "deadvolume": 17.959,
            "loading": 137.31,
            "measurement": 21.0,
            "pressure": 0.8672833333333334,
            "pressure_saturation": 6.0
        },
        {
            "deadvolume": 17.959,
            "loading": 145.54,
            "measurement": 22.0,
            "pressure": 0.9243333333333333,
            "pressure_saturation": 6.0
        },
        {
            "branch": "des",
            "deadvolume": 17.959,
            "loading": 139.01,
            "measurement": 1.0,
            "pressure": 0.8935666666666666,
            "pressure_saturation": 6.0
        },
        {
            "branch": "des",
            "deadvolume": 17.959,
            "loading": 135.81,
            "measurement": 2.0,
            "pressure": 0.7750499999999999,
            "pressure_saturation": 6.0
        },
        {
            "branch": "des",
            "deadvolume": 17.96,
            "loading": 134.21,
            "measurement": 3.0,
            "pressure": 0.63295,
            "pressure_saturation": 6.0
        },
        {
            "branch": "des",
            "deadvolume": 17.96,
            "loading": 132.86,
            "measurement": 4.0,
            "pressure": 0.5017666666666667,
            "pressure_saturation": 6.0
        },
        {
            "branch": "des",
            "deadvolume": 17.96,
            "loading": 131.48,
            "measurement": 5.0,
            "pressure": 0.39339999999999997,
            "pressure_saturation": 6.0
        },
        {
            "branch": "des",
            "deadvolume": 17.96,
            "loading": 129.71,
            "measurement": 6.0,
            "pressure": 0.31270000000000003,
            "pressure_saturation": 6.0
        },
        {
            "branch": "des",
            "deadvolume": 17.961,
            "loading": 127.79,
            "measurement": 7.0,
            "pressure": 0.2424333333333333,
            "pressure_saturation": 6.0
        },
        {
            "branch": "des",
            "deadvolume": 17.961,
            "loading": 125.29,
            "measurement": 8.0,
            "pressure": 0.18341666666666667,
            "pressure_saturation": 6.0
        },
        {
            "branch": "des",
            "deadvolume": 17.961,
            "loading": 122.88,
            "measurement": 9.0,
            "pressure": 0.13559000000000002,
            "pressure_saturation": 6.0
        },
        {
            "branch": "des",
            "deadvolume": 17.961,
            "loading": 120.88,
            "measurement": 10.0,
            "pressure": 0.10751,
            "pressure_saturation": 6.0
        },
        {
            "branch": "des",
            "deadvolume": 17.962,
            "loading": 119.16,
            "measurement": 11.0,
            "pressure": 0.089515,
            "pressure_saturation": 6.0
        },
        {
            "branch": "des",
            "deadvolume": 17.963,
            "loading": 116.29,
            "measurement": 12.0,
            "pressure": 0.06944666666666667,
            "pressure_saturation": 6.0
        },
        {
            "branch": "des",
            "deadvolume": 17.964,
            "loading": 110.81,
            "measurement": 13.0,
            "pressure": 0.04924833333333333,
            "pressure_saturation": 6.0
        },
        {
            "branch": "des",
            "deadvolume": 17.964,
            "loading": 100.36,
            "measurement": 14.0,
            "pressure": 0.036171666666666664,
            "pressure_saturation": 6.0
        },
        {
            "branch": "des",
            "deadvolume": 17.965,
            "loading": 90.32,
            "measurement": 15.0,
            "pressure": 0.032336666666666666,
            "pressure_saturation": 6.0
        },
        {
            "branch": "des",
            "deadvolume": 17.967,
            "loading": 82.828,
            "measurement": 16.0,
            "pressure": 0.030475000000000002,
            "pressure_saturation": 6.0
        },
        {
            "branch": "des",
            "deadvolume": 17.968,
            "loading": 72.592,
            "measurement": 17.0,
            "pressure": 0.027521666666666667,
            "pressure_saturation": 6.0
        },
        {
            "branch": "des",
            "deadvolume": 17.969,
            "loading": 62.495,
            "measurement": 18.0,
            "pressure": 0.019148333333333333,
            "pressure_saturation": 6.0
        },
        {
            "branch": "des",
            "deadvolume": 17.971,
            "loading": 57.285,
            "measurement": 19.0,
            "pressure": 0.010524333333333332,
            "pressure_saturation": 6.0
        },
        {
            "branch": "des",
            "deadvolume": 17.972,
            "loading": 56.943,
            "measurement": 20.0,
            "pressure": 0.010118666666666666,
            "pressure_saturation": 6.0
        }
    ],
    "loading_basis": "molar",
    "loading_unit": "mL(STP)",
    "material": "DUT-67Zr_acetone",
    "material_basis": "mass",
    "material_mass": "0.03520",
    "material_unit": "g",
    "measurement_duration": "19:22:39",
    "measurement_mode:": "1",
    "molecular_cross-sectional_area:": "0",
    "molecular_weight_of_adsorbate:": "0.00",
    "molecular_weight_of_adsorbent:": "0.00",
    "operator": "Volodymyr",
    "pressure_mode": "relative",
    "pressure_unit": null,
    "serialnumber": "00348",
    "slope_of_dead_volume:": "-1.9948E-9",
    "temperature": 298.0,
    "temperature_unit": "K",
    "vs/ml:": "24.438"
}
