Repository: pauliacomi/pyGAPS

|
|

.. image:: https://raw.githubusercontent.com/pauliacomi/pyGAPS/master/docs/logo.svg
   :width: 200px
   :align: center

========

Overview
========

pyGAPS (Python General Adsorption Processing Suite) is a framework for
adsorption data analysis and fitting, written in Python 3.

.. start-badges

.. list-table::
    :widths: 10 90
    :stub-columns: 1

    * - status
      - | |status| |commits-since|
    * - docs
      - | |docs|
    * - license
      - | |license|
    * - tests
      - | |GHA| |codecov|
    * - package
      - | |version| |wheel|
        | |supported-versions| |supported-implementations|

.. |status| image:: https://www.repostatus.org/badges/latest/active.svg
    :target: https://www.repostatus.org/#active
    :alt: Project Status: Active – The project has reached a stable, usable state and is being actively developed.

.. |commits-since| image:: https://img.shields.io/github/commits-since/pauliacomi/pygaps/latest/develop
    :alt: Commits since latest release
    :target: https://github.com/pauliacomi/pygaps/compare/master...develop

.. |docs| image:: https://readthedocs.org/projects/pygaps/badge/?style=flat
    :target: https://readthedocs.org/projects/pygaps
    :alt: Documentation Status

.. |license| image:: https://img.shields.io/badge/License-MIT-yellow.svg
    :target: https://opensource.org/licenses/MIT
    :alt: Project License

.. |GHA| image:: https://github.com/pauliacomi/pyGAPS/workflows/CI/badge.svg
    :alt: GHA-CI Build Status
    :target: https://github.com/pauliacomi/pyGAPS/actions

.. |codecov| image:: https://img.shields.io/codecov/c/github/pauliacomi/pygaps.svg
    :alt: Coverage Status
    :target: https://codecov.io/gh/pauliacomi/pyGAPS

.. |version| image:: https://img.shields.io/pypi/v/pygaps.svg
    :alt: PyPI Package latest release
    :target: https://pypi.org/project/pygaps

.. |wheel| image:: https://img.shields.io/pypi/wheel/pygaps.svg
    :alt: PyPI Wheel
    :target: https://pypi.org/project/pygaps

.. |supported-versions| image:: https://img.shields.io/pypi/pyversions/pygaps.svg
    :alt: Supported versions
    :target: https://pypi.org/project/pygaps

.. |supported-implementations| image:: https://img.shields.io/pypi/implementation/pygaps.svg
    :alt: Supported implementations
    :target: https://pypi.org/project/pygaps


.. end-badges

Features
========

- Advanced adsorption data import and manipulation.
- A fully feature thermodynamic backend allowing conversions between
  pressures, temperatures, loadings, etc.
- Routine analysis such as BET/Langmuir surface area, t-plots, alpha-s
  plots, Dubinin plots etc.
- Pore size distribution calculations for mesopores (BJH, Dollimore-Heal).
- Pore size distribution calculations for micropores (Horvath-Kawazoe).
- Pore size distribution calculations using kernels (DFT, QSDFT, ...)
- Isotherm fitting with various models (Henry, Langmuir, DS/TS Langmuir,
  etc..)
- Enthalpy of adsorption calculations.
- IAST predictions for binary and multicomponent adsorption.
- Parsing to and from multiple formats such as AIF, Excel, CSV and JSON.
- Simple methods for isotherm graphing and comparison.
- An database backend for storing and retrieving data.

Documentation
=============

pyGAPS is built with three key mantras in mind:

- **Opinionated**: there are many places where the code will suggest or default
  to what the it considers a good practice. As examples: the standard units,
  pore size distribution methods and BET calculation limits.
- **Flexible**: while the defaults are there for a reason, you can override
  pretty much any parameter. Want to pass a custom adsorbate thickness function
  or use volumetric bases? Can do!
- **Transparent**: all code is well documented and open source. There are no
  black boxes.

In-depth explanations, examples and theory can be found in the
`online documentation <https://pygaps.readthedocs.io/>`__. If you are familiar
with Python and adsorption and want to jump right in, look at the `quickstart
section <https://pygaps.readthedocs.io/en/master/examples/quickstart.html>`__.
Examples for each of the capabilities specified above can be found documented
`here <https://pygaps.readthedocs.io/en/master/examples/index.html>`__. Most of
the pages are actually Jupyter Notebooks, you can download them and run them
yourself from the
`/docs/examples <https://github.com/pauliacomi/pyGAPS/tree/master/docs/examples>`__
folder.

To become well familiarised with the concepts introduced by pyGAPS, such as what
is an Isotherm, how units work, what data is required and can be stored etc., a
deep dive is available in the
`manual <https://pygaps.readthedocs.io/en/master/manual/index.html>`__.

Finally, having a strong grasp of the science of adsorption is recommended, to
understand the strengths and shortcomings of various methods. We have done our
best to explain the theory and application range of each capability and model.
To learn more, look at the

File: docs/examples/data/parsing/commercial/bel/DUT67_1_Garching_MeOH_298K.json
{
    "adsorbate": "methanol",
    "apparatus": "BEL 00348",
    "as/m2_g-1:": "0.0000",
    "average_dead_volume:": "1.7947E+1",
    "comment4:": "Leak amount : 0.198Pa/Min  Vacuum degree before measurement:8.768E-5Pa",
    "comments": "",
    "date": "2015-05-17T00:00:00",
    "equilibrium_time/sec:": "0",
    "file_version": "3.0",
    "intercept_of_dead_volume:": "1.7943E+1",
    "isotherm_data": [
        {
            "deadvolume": 17.94,
            "loading": 32.254,
            "measurement": 1.0,
            "pressure": 0.067414,
            "pressure_saturation": 16.85
        },
        {
            "deadvolume": 17.941,
            "loading": 42.424,
            "measurement": 2.0,
            "pressure": 0.0996,
            "pressure_saturation": 16.85
        },
        {
            "deadvolume": 17.942,
            "loading": 77.371,
            "measurement": 3.0,
            "pressure": 0.51171,
            "pressure_saturation": 16.85
        },
        {
            "deadvolume": 17.943,
            "loading": 99.337,
            "measurement": 4.0,
            "pressure": 1.0088,
            "pressure_saturation": 16.85
        },
        {
            "deadvolume": 17.943,
            "loading": 121.09,
            "measurement": 5.0,
            "pressure": 1.4368,
            "pressure_saturation": 16.85
        },
        {
            "deadvolume": 17.944,
            "loading": 143.59,
            "measurement": 6.0,
            "pressure": 1.8226,
            "pressure_saturation": 16.85
        },
        {
            "deadvolume": 17.945,
            "loading": 168.17,
            "measurement": 7.0,
            "pressure": 2.0727,
            "pressure_saturation": 16.85
        },
        {
            "deadvolume": 17.945,
            "loading": 206.19,
            "measurement": 8.0,
            "pressure": 2.5342,
            "pressure_saturation": 16.85
        },
        {
            "deadvolume": 17.946,
            "loading": 217.51,
            "measurement": 9.0,
            "pressure": 2.9863,
            "pressure_saturation": 16.85
        },
        {
            "deadvolume": 17.946,
            "loading": 226.9,
            "measurement": 10.0,
            "pressure": 3.6604,
            "pressure_saturation": 16.85
        },
        {
            "deadvolume": 17.947,
            "loading": 236.23,
            "measurement": 11.0,
            "pressure": 4.8663,
            "pressure_saturation": 16.85
        },
        {
            "deadvolume": 17.947,
            "loading": 244.34,
            "measurement": 12.0,
            "pressure": 6.4223,
            "pressure_saturation": 16.85
        },
        {
            "deadvolume": 17.947,
            "loading": 251.51,
            "measurement": 13.0,
            "pressure": 8.2259,
            "pressure_saturation": 16.85
        },
        {
            "deadvolume": 17.948,
            "loading": 257.94,
            "measurement": 14.0,
            "pressure": 10.637,
            "pressure_saturation": 16.85
        },
        {
            "deadvolume": 17.948,
            "loading": 263.27,
            "measurement": 15.0,
            "pressure": 13.18,
            "pressure_saturation": 16.85
        },
        {
            "deadvolume": 17.949,
            "loading": 271.08,
            "measurement": 16.0,
            "pressure": 15.473,
            "pressure_saturation": 16.85
        },
        {
            "branch": "des",
            "deadvolume": 17.949,
            "loading": 263.72,
            "measurement": 1.0,
            "pressure": 13.081,
            "pressure_saturation": 16.85
        },
        {
            "branch": "des",
            "deadvolume": 17.949,
            "loading": 259.37,
            "measurement": 2.0,
            "pressure": 10.811,
            "pressure_saturation": 16.85
        },
        {
            "branch": "des",
            "deadvolume": 17.949,
            "loading": 254.02,
            "measurement": 3.0,
            "pressure": 8.6911,
            "pressure_saturation": 16.85
        },
        {
            "branch": "des",
            "deadvolume": 17.95,
            "loading": 247.76,
            "measurement": 4.0,
            "pressure": 6.8867,
            "pressure_saturation": 16.85
        },
        {
            "branch": "des",
            "deadvolume": 17.95,
            "loading": 240.8,
            "measurement": 5.0,
            "pressure": 5.4494,
            "pressure_saturation": 16.85
        },
        {
            "branch": "des",
            "deadvolume": 17.951,
            "loading": 233.74,
            "measurement": 6.0,
            "pressure": 4.3061,
            "pressure_saturation": 16.85
        },
        {
            "branch": "des",
            "deadvolume": 17.951,
            "loading": 225.06,
            "measurement": 7.0,
            "pressure": 3.3839,
            "pressure_saturation": 16.85
        },
        {
            "branch": "des",
            "deadvolume": 17.952,
            "loading": 215.3,
            "measurement": 8.0,
            "pressure": 2.7964,
            "pressure_saturation": 16.85
        },
        {
            "branch": "des",
            "deadvolume": 17.952,
            "loading": 206.05,
            "measurement": 9.0,
            "pressure": 2.4801,
            "pressure_saturation": 16.85
        },
        {
            "branch": "des",
            "deadvolume": 17.954,
            "loading": 188.41,
            "measurement": 10.0,
            "pressure": 2.2016,
            "pressure_saturation": 16.85
        },
        {
            "branch": "des",
            "deadvolume": 17.955,
            "loading": 156.11,
            "measurement": 11.0,
            "pressure": 1.9446,
            "pressure_saturation": 16.85
        },
        {
            "branch": "des",
            "deadvolume": 17.955,
            "loading": 141.96,
            "measurement": 12.0,
            "pressure": 1.7718,
            "pressure_saturation": 16.85
        },
        {
            "branch": "des",
            "deadvolume": 17.956,
            "loading": 119.06,
            "measurement": 13.0,
            "pressure": 1.3672,
            "pressure_saturation": 16.85
        },
        {
            "branch": "des",
            "deadvolume": 17.956,
            "loading": 102.15,
            "measurement": 14.0,
            "pressure": 1.0258,
            "pressure_saturation": 16.85
        },
        {
            "branch": "des",
            "deadvolume": 17.957,
            "loading": 83.275,
            "measurement": 15.0,
            "pressure": 0.59883,
            "pressure_saturation": 16.85
        },
        {
            "branch": "des",
            "deadvolume": 17.959,
            "loading": 57.09,
            "measurement": 16.0,
            "pressure": 0.19228,
            "pressure_saturation": 16.85
        },
        {
            "branch": "des",
            "deadvolume": 17.96,
            "loading": 54.706,
            "measurement": 17.0,
            "pressure": 0.17228,
            "pressure_saturation": 16.85
        }
    ],
    "loading_basis": "molar",
    "loading_unit": "cm3(STP)",
    "material": "DUT-67Zr_Methanol",
    "material_basis": "mass",
    "material_mass": "0.03520",
    "material_unit": "g",
    "measurement_duration": "12:27:04",
    "measurement_mode:": "1",
    "molecular_cross-sectional_area:": "0",
    "molecular_weight_of_adsorbate:": "0.00",
    "molecular_weight_of_adsorbent:": "0.00",
    "operator": "Volodymyr",
    "pressure_mode": "absolute",
    "pressure_unit": "kPa",
    "serialnumber": "00348",
    "slope_of_dead_volume:": "5.3868E-8",
    "temperature": 298.0,
    "temperature_unit": "K",
    "vs/ml:": "24.438"
}
