Repository: pauliacomi/pyGAPS

Data available from
https://github.com/AIF-development-team/adsorptioninformationformat

File: docs/examples/data/parsing/commercial/qnt/US_540_DUT75_N2 (Raw Analysis Data).json
{
    "adsorbate": "nitrogen",
    "adsorbate_molecular_weight": "28.0134 g",
    "adsorbate_non_ideality": "6.58e-05 1/Torr",
    "apparatus": "Autosorb Station 1",
    "comment": "",
    "date": "2012-11-30T18:59:00",
    "equilibration_time_unit": null,
    "file_version": "3.0",
    "filename": "US_540_DUT75_N2.raw",
    "isotherm_data": [
        {
            "equilibration_time": 3.0,
            "loading": 247.3525046382189,
            "measurement_time": 0.0,
            "pressure": 0.0004975526005276625,
            "pressure_saturation": 754.27,
            "pressure_tolerance": 3.0
        },
        {
            "equilibration_time": 3.0,
            "loading": 277.4211502782931,
            "measurement_time": 0.0,
            "pressure": 0.0007479682341866971,
            "pressure_saturation": 754.27,
            "pressure_tolerance": 3.0
        },
        {
            "equilibration_time": 3.0,
            "loading": 309.97588126159553,
            "measurement_time": 0.0,
            "pressure": 0.0009989645617617033,
            "pressure_saturation": 754.27,
            "pressure_tolerance": 3.0
        },
        {
            "equilibration_time": 2.0,
            "loading": 397.64007421150274,
            "measurement_time": 0.0,
            "pressure": 0.002000225383483368,
            "pressure_saturation": 754.27,
            "pressure_tolerance": 3.0
        },
        {
            "equilibration_time": 2.0,
            "loading": 443.4619666048237,
            "measurement_time": 0.0,
            "pressure": 0.00302304214671139,
            "pressure_saturation": 754.27,
            "pressure_tolerance": 3.0
        },
        {
            "equilibration_time": 2.0,
            "loading": 476.03525046382185,
            "measurement_time": 0.0,
            "pressure": 0.004007265302875628,
            "pressure_saturation": 754.27,
            "pressure_tolerance": 3.0
        },
        {
            "equilibration_time": 2.0,
            "loading": 501.76623376623377,
            "measurement_time": 0.0,
            "pressure": 0.005008339188884617,
            "pressure_saturation": 754.27,
            "pressure_tolerance": 3.0
        },
        {
            "equilibration_time": 2.0,
            "loading": 519.7328385899814,
            "measurement_time": 0.0,
            "pressure": 0.006006085354050937,
            "pressure_saturation": 754.27,
            "pressure_tolerance": 3.0
        },
        {
            "equilibration_time": 2.0,
            "loading": 543.9684601113172,
            "measurement_time": 0.0,
            "pressure": 0.007047622204250467,
            "pressure_saturation": 754.27,
            "pressure_tolerance": 3.0
        },
        {
            "equilibration_time": 2.0,
            "loading": 558.9944341372913,
            "measurement_time": 0.0,
            "pressure": 0.008066753284632824,
            "pressure_saturation": 754.27,
            "pressure_tolerance": 3.0
        },
        {
            "equilibration_time": 2.0,
            "loading": 581.2949907235621,
            "measurement_time": 0.0,
            "pressure": 0.00903599506807907,
            "pressure_saturation": 754.27,
            "pressure_tolerance": 3.0
        },
        {
            "equilibration_time": 2.0,
            "loading": 595.1614100185528,
            "measurement_time": 0.0,
            "pressure": 0.010059103504050274,
            "pressure_saturation": 754.27,
            "pressure_tolerance": 3.0
        },
        {
            "equilibration_time": 2.0,
            "loading": 598.3729128014842,
            "measurement_time": 0.0,
            "pressure": 0.010270102218038634,
            "pressure_saturation": 754.27,
            "pressure_tolerance": 3.0
        },
        {
            "equilibration_time": 2.0,
            "loading": 642.560296846011,
            "measurement_time": 0.0,
            "pressure": 0.013779946173121033,
            "pressure_saturation": 754.27,
            "pressure_tolerance": 3.0
        },
        {
            "equilibration_time": 2.0,
            "loading": 671.886827458256,
            "measurement_time": 0.0,
            "pressure": 0.016317366460286104,
            "pressure_saturation": 754.27,
            "pressure_tolerance": 3.0
        },
        {
            "equilibration_time": 2.0,
            "loading": 711.9480519480519,
            "measurement_time": 0.0,
            "pressure": 0.021569464515359224,
            "pressure_saturation": 754.27,
            "pressure_tolerance": 3.0
        },
        {
            "equilibration_time": 2.0,
            "loading": 734.8014842300556,
            "measurement_time": 0.0,
            "pressure": 0.025423256923913187,
            "pressure_saturation": 754.27,
            "pressure_tolerance": 3.0
        },
        {
            "equilibration_time": 2.0,
            "loading": 759.4749536178107,
            "measurement_time": 0.0,
            "pressure": 0.030290744693544754,
            "pressure_saturation": 754.27,
            "pressure_tolerance": 3.0
        },
        {
            "equilibration_time": 2.0,
            "loading": 772.4508348794063,
            "measurement_time": 0.0,
            "pressure": 0.03315815291606454,
            "pressure_saturation": 754.27,
            "pressure_tolerance": 3.0
        },
        {
            "equilibration_time": 2.0,
            "loading": 785.8144712430427,
            "measurement_time": 0.0,
            "pressure": 0.03635793548729235,
            "pressure_saturation": 754.27,
            "pressure_tolerance": 3.0
        },
        {
            "equilibration_time": 2.0,
            "loading": 799.3339517625232,
            "measurement_time": 0.0,
            "pressure": 0.03983931483421056,
            "pressure_saturation": 754.27,
            "pressure_tolerance": 3.0
        },
        {
            "equilibration_time": 2.0,
            "loading": 812.8701298701297,
            "measurement_time": 0.0,
            "pressure": 0.043524599944317025,
            "pressure_saturation": 754.27,
            "pressure_tolerance": 3.0
        },
        {
            "equilibration_time": 2.0,
            "loading": 826.200371057514,
            "measurement_time": 0.0,
            "pressure": 0.047453166637941316,
            "pressure_saturation": 754.27,
            "pressure_tolerance": 3.0
        },
        {
            "equilibration_time": 2.0,
            "loading": 839.1948051948051,
            "measurement_time": 0.0,
            "pressure": 0.05153857372028584,
            "pressure_saturation": 754.27,
            "pressure_tolerance": 3.0
        },
        {
            "equilibration_time": 2.0,
            "loading": 851.7328385899814,
            "measurement_time": 0.0,
            "pressure": 0.05576451403343631,
            "pressure_saturation": 754.27,
            "pressure_tolerance": 3.0
        },
        {
            "equilibration_time": 2.0,
            "loading": 863.7402597402596,
            "measurement_time": 0.0,
            "pressure": 0.06009134660002387,
            "pressure_saturation": 754.27,
            "pressure_tolerance": 3.0
        },
        {
            "equilibration_time": 2.0,
            "loading": 875.2801484230055,
            "measurement_time": 0.0,
            "pressure": 0.06441658822437589,
            "pressure_saturation": 754.27,
            "pressure_tolerance": 3.0
        },
        {
            "equilibration_time": 2.0,
            "loading": 887.4192949907234,
            "measurement_time": 0.0,
            "pressure": 0.06705476818645843,
            "pressure_saturation": 754.27,
            "pressure_tolerance": 3.0
        },
        {
            "equilibration_time": 2.0,
            "loading": 899.4508348794063,
            "measurement_time": 0.0,
            "pressure": 0.07120699484269559,
            "pressure_saturation": 754.27,
            "pressure_tolerance": 3.0
        },
        {
            "equilibration_time": 2.0,
            "loading": 911.2319109461966,
            "measurement_time": 0.0,
            "pressure": 0.07529240192504011,
            "pressure_saturation": 754.27,
            "pressure_tolerance": 3.0
        },
        {
            "equilibration_time": 2.0,
            "loading": 923.0612244897959,
            "measurement_time": 0.0,
            "pressure": 0.07900857783021996,
            "pressure_saturation": 754.27,
            "pressure_tolerance": 3.0
        },
        {
            "equilibration_time": 2.0,
            "loading": 935.2875695732838,
            "measurement_time": 0.0,
            "pressure": 0.08230713139857081,
            "pressure_saturation": 754.27,
            "pressure_tolerance": 3.0
        },
        {
            "equilibration_time": 2.0,
            "loading": 948.2745825602968,
            "measurement_time": 0.0,
            "pressure": 0.08520397205244806,
            "pressure_saturation": 754.27,
            "pressure_tolerance": 3.0
        },
        {
            "equilibration_time": 2.0,
            "loading": 972.1576994434135,
            "measurement_time": 0.0,
            "pressure": 0.08947923157490024,
            "pressure_saturation": 754.27,
            "pressure_tolerance": 3.0
        },
        {
            "equilibration_time": 2.0,
            "loading": 995.8552875695732,
            "measurement_time": 0.0,
            "pressure": 0.09298553568350856,
            "pressure_saturation": 754.27,
            "pressure_tolerance": 3.0
        },
        {
            "equilibration_time": 2.0,
            "loading": 1019.2708719851576,
            "measurement_time": 0.0,
            "pressure": 0.09644981240139473,
            "pressure_saturation": 754.27,
            "pressure_tolerance": 3.0
        },
        {
            "equilibration_time": 2.0,
            "loading": 1043.8200371057512,
            "measurement_time": 0.0,
            "pressure": 0.10120195685894973,
            "pressure_saturation": 754.27,
            "pressure_tolerance": 3.0
        },
        {
            "equilibration_time": 2.0,
            "loading": 1055.599257884972,
            "measurement_time": 0.0,
            "pressure": 0.1046470096914898,
            "pressure_saturation": 754.27,
            "pressure_tolerance": 3.0
        },
        {
            "equilibration_time": 2.0,
            "loading": 1066.964749536178,
            "measurement_time": 0.0,
            "pressure": 0.11008498283108172,
            "pressure_saturation": 754.27,
            "pressure_tolerance": 3.0
        },
        {
            "equilibration_time": 2.0,
            "loading": 1074.964749536178,
            "measurement_time": 0.0,
            "pressure": 0.11684396834024952,
            "pressure_saturation": 754.27,
            "pressure_tolerance": 3.0
        },
        {
            "equilibration_time": 2.0,
            "loading": 1080.294990723562,
            "measurement_time": 0.0,
            "pressure": 0.12393294178477203,
            "pressure_saturation": 754.27,
            "pressure_tolerance": 3.0
        },
        {
            "equilibration_time": 2.0,
            "loading": 1083.8163265306123,
            "measurement_time": 0.0,
            "pressure": 0.13002797406764158,
            "pressure_saturation": 754.27,
            "pressure_tolerance": 3.0
        },
        {
            "equilibration_time": 2.0,
            "loading": 1086.2875695732837,
            "measurement_time": 0.0,
            "pressure": 0.13505243480451298,
            "pressure_saturation": 754.27,
            "pressure_tolerance": 3.0
        },
        {
            "equilibration_time": 2.0,
            "loading": 1088.2430426716141,
            "measurement_time": 0.0,
            "pressure": 0.1394805573600965,
            "pressure_saturation": 754.27,
            "pressure_tolerance": 3.0
        },
        {
            "equilibration_time": 2.0,
            "loading": 1089.8719851576993,
            "measurement_time": 0.0,
            "pressure": 0.1435971203945537,
            "pressure_saturation": 754.27,
            "pressure_tolerance": 3.0
        },
        {
            "equilibration_time": 2.0,
            "loading": 1091.385899814471,
            "measurement_time": 0.0,
            "pressure": 0.1475254219311387,
            "pressure_saturation": 754.27,
            "pressure_tolerance": 3.0
        },
        {
            "equilibration_time": 2.0,
            "loading": 1092.7884972170687,
            "measurement_time": 0.0,
            "pressure": 0.1514364882601721,
            "pressure_saturation": 754.27,
            "pressure_tolerance": 3.0
        },
        {
            "equilibration_time": 2.0,
            "loading": 1094.1224489795918,
            "measurement_time": 0.0,
            "pressure": 0.15524812069948427,
            "pressure_saturation": 754.27,
            "pressure_tolerance": 3.0
        },
        {
            "equilibration_time": 2.0,
            "loading": 1095.3803339517624,
            "measurement_time": 0.0,
            "pressure": 0.15909157198350724,
            "pressure_saturation": 754.27,
            "pressure_tolerance": 3.0
        },
        {
            "equilibration_time": 2.0,
            "loading": 1096.5769944341373,
            "measurement_time": 0.0,
            "pressure": 0.16299070624577405,
            "pressure_saturation": 754.27,
            "pressure_tolerance": 3.0
        },
        {
            "equilibration_time": 2.0,
            "loading": 1097.725417439703,
            "measurement_time": 0.0,
            "pressure": 0.16675063306243124,
            "pressure_saturation": 754.27,
            "pressure_tolerance": 3.0
        },
        {
            "equilibration_time": 2.0,
            "loading": 1098.803339517625,
            "measurement_time": 0.0,
            "pressure": 0.17055961393135083,
            "pressure_saturation": 754.27,
            "pressure_tolerance": 3.0
        },
        {
            "equilibration_time": 2.0,
            "loading": 1099.8534322820037,
            "measurement_time": 0.0,
            "pressure": 0.17434738223712995,
            "pressure_saturation": 754.27,
            "pressure_tolerance": 3.0
        },
        {
            "equilibration_time": 2.0,
            "loading": 1100.8571428571427,
            "measurement_time": 0.0,
            "pressure": 0.178144431039283,
            "pressure_saturation": 754.27,
            "pressure_tolerance": 3.0
        },
        {
            "equilibration_time": 2.0,
            "loading": 1101.860853432282,
            "measurement_time": 0.0,
            "pressure": 0.1819626924045766,
            "pressure_saturation": 754.27,
            "pressure_tolerance": 3.0
        },
        {
            "equilibration_time": 2.0,
            "loading": 1102.803339517625,
            "measurement_time": 0.0,
            "pressure": 0.1857504607103557,
            "pressure_saturation": 754.27,
            "pressure_tolerance": 3.0
        },
        {
            "equilibration_time": 2.0,
            "loading": 1103.708719851577,
            "measurement_time": 0.0,
            "pressure": 0.1895461837273125,
            "pressure_saturation": 754.27,
            "pressure_tolerance": 3.0
        },
        {
            "equilibration_time": 2.0,
            "loading": 1106.2597402597403,
            "measurement_time": 0.0,
            "pressure": 0.19080965701936972,
            "pressure_saturation": 754.27,
            "pressure_tolerance": 3.0
        },
        {
            "equilibration_time": 2.0,
            "loading": 1107.82560296846,
            "measurement_time": 0.0,
            "pressure": 0.19621753483500604,
            "pressure_saturation": 754.27,
            "pressure_tolerance": 3.0
        },
        {
            "equilibration_time": 2.0,
            "loading": 1108.9332096474955,
            "measurement_time": 0.0,
            "pressure": 0.20053163986370928,
            "pressure_saturation": 754.27,
            "pressure_tolerance": 3.0
        },
        {
            "equilibration_time": 2.0,
            "loading": 1109.857142857143,
            "measurement_time": 0.0,
            "pressure": 0.20451562437853818,
            "pressure_saturation": 754.27,
            "pressure_tolerance": 3.0
        },
        {
            "equilibration_time": 2.0,
            "loading": 1110.7105751391466,
            "measurement_time": 0.0,
            "pressure": 0.20839619764805709,
            "pressure_saturation": 754.27,
            "pressure_tolerance": 3.0
        },
        {
            "equilibration_time": 2.0,
            "loading": 1111.3191094619665,
            "measurement_time": 0.0,
            "pressure": 0.21119360441221313,
            "pressure_saturation": 754.27,
            "pressure_tolerance": 3.0
        },
        {
            "equilibration_time": 2.0,
            "loading": 1112.0519480519479,
            "measurement_time": 0.0,
            "pressure": 0.21474140559746513,
            "pressure_saturation": 754.27,
            "pressure_tolerance": 3.0
        },
        {
            "equilibration_time": 2.0,
            "loading": 1112.808905380334,
            "measurement_time": 0.0,
            "pressure": 0.21850796134010367,
            "pressure_saturation": 754.27,
            "pressure_tolerance": 3.0
        },
        {
            "equilibration_time": 2.0,
            "loading": 1113.5565862708718,
            "measurement_time": 0.0,
            "pressure": 0.22225993344558315,
            "pressure_saturation": 754.27,
            "pressure_tolerance": 3.0
        },
        {
            "equilibration_time": 2.0,
            "loading": 1114.2708719851576,
            "measurement_time": 0.0,
            "pressure": 0.22601057976586636,
            "pressure_saturation": 754.27,
            "pressure_tolerance": 3.0
        },
        {
            "equilibration_time": 2.0,
            "loading": 1114.9758812615955,
            "measurement_time": 0.0,
            "pressure": 0.2297943707160566,
            "pressure_saturation": 754.27,
            "pressure_tolerance": 3.0
        },
        {
            "equilibration_time": 2.0,
            "loading": 1116.007421150278,
            "measurement_time": 0.0,
            "pressure": 0.23559468094979252,
            "pressure_saturation": 754.27,
            "pressure_tolerance": 3.0
        },
        {
            "equilibration_time": 2.0,
            "loading": 1119.6363636363635,
            "measurement_time": 0.0,
            "pressure": 0.25721956328635637,
            "pressure_saturation": 754.27,
            "pressure_tolerance": 3.0
        },
        {
            "equilibration_time": 2.0,
            "loading": 1123.4397031539888,
            "measurement_time": 0.0,
            "pressure": 0.28180757553661157,
            "pressure_saturation": 754.27,
            "pressure_tolerance": 3.0
        },
        {
            "equilibration_time": 2.0,
            "loading": 1126.964749536178,
            "measurement_time": 0.0,
            "pressure": 0.30716189163031804,
            "pressure_saturation": 754.27,
            "pressure_tolerance": 3.0
        },
        {
            "equilibration_time": 2.0,
            "loading": 1130.1855287569572,
            "measurement_time": 0.0,
            "pressure": 0.3325334429315762,
            "pressure_saturation": 754.27,
            "pressure_tolerance": 3.0
        },
        {
            "equilibration_time": 2.0,
            "loading": 1133.1001855287568,
            "measurement_time": 0.0,
            "pressure": 0.35790366844763816,
            "pressure_saturation": 754.27,
            "pressure_tolerance": 3.0
        },
        {
            "equilibration_time": 2.0,
            "loading": 1135.8293135435993,
            "measurement_time": 0.0,
            "pressure": 0.3831055192437721,
            "pressure_saturation": 754.27,
            "pressure_tolerance": 3.0
        },
        {
            "equilibration_time": 2.0,
            "loading": 1138.3153988868276,
            "measurement_time": 0.0,
            "pressure": 0.4083391888846169,
            "pressure_saturation": 754.27,
            "pressure_tolerance": 3.0
        },
        {
            "equilibration_time": 2.0,
            "loading": 1140.6771799628941,
            "measurement_time": 0.0,
            "pressure": 0.4335450170363398,
            "pressure_saturation": 754.27,
            "pressure_tolerance": 3.0
        },
        {
            "equilibration_time": 2.0,
            "loading": 1142.8293135435993,
            "measurement_time": 0.0,
            "pressure": 0.45867527543187453,
            "pressure_saturation": 754.27,
            "pressure_tolerance": 3.0
        },
        {
            "equilibration_time": 2.0,
            "loading": 1144.8923933209646,
            "measurement_time": 0.0,
            "pressure": 0.4838267463905498,
            "pressure_saturation": 754.27,
            "pressure_tolerance": 3.0
        },
        {
            "equilibration_time": 2.0,
            "loading": 1146.857142857143,
            "measurement_time": 0.0,
            "pressure": 0.508902647593037,
            "pressure_saturation": 754.27,
            "pressure_tolerance": 3.0
        },
        {
            "equilibration_time": 2.0,
            "loading": 1148.708719851577,
            "measurement_time": 0.0,
            "pressure": 0.5340554443369085,
            "pressure_saturation": 754.27,
            "pressure_tolerance": 3.0
        },
        {
            "equilibration_time": 2.0,
            "loading": 1150.4415584415583,
            "measurement_time": 0.0,
            "pressure": 0.5590080475161414,
            "pressure_saturation": 754.27,
            "pressure_tolerance": 3.0
        },
        {
            "equilibration_time": 2.0,
            "loading": 1152.1243042671613,
            "measurement_time": 0.0,
            "pressure": 0.5841714505415833,
            "pressure_saturation": 754.27,
            "pressure_tolerance": 3.0
        },
        {
            "equilibration_time": 2.0,
            "loading": 1153.7532467532467,
            "measurement_time": 0.0,
            "pressure": 0.6091744335582749,
            "pressure_saturation": 754.27,
            "pressure_tolerance": 3.0
        },
        {
            "equilibration_time": 2.0,
            "loading": 1155.278293135436,
            "measurement_time": 0.0,
            "pressure": 0.6342688957535101,
            "pressure_saturation": 754.27,
            "pressure_tolerance": 3.0
        },
        {
            "equilibration_time": 2.0,
            "loading": 1156.7458256029684,
            "measurement_time": 0.0,
            "pressure": 0.6592042637251913,
            "pressure_saturation": 754.27,
            "pressure_tolerance": 3.0
        },
        {
            "equilibration_time": 2.0,
            "loading": 1158.1595547309832,
            "measurement_time": 0.0,
            "pressure": 0.6841847083935461,
            "pressure_saturation": 754.27,
            "pressure_tolerance": 3.0
        },
        {
            "equilibration_time": 2.0,
            "loading": 1159.5602968460112,
            "measurement_time": 0.0,
            "pressure": 0.7093626950561471,
            "pressure_saturation": 754.27,
            "pressure_tolerance": 3.0
        },
        {
            "equilibration_time": 2.0,
            "loading": 1160.8775510204082,
            "measurement_time": 0.0,
            "pressure": 0.7343815874951941,
            "pressure_saturation": 754.27,
            "pressure_tolerance": 3.0
        },
        {
            "equilibration_time": 2.0,
            "loading": 1162.1447124304266,
            "measurement_time": 0.0,
            "pressure": 0.7593302133188381,
            "pressure_saturation": 754.27,
            "pressure_tolerance": 3.0
        },
        {
            "equilibration_time": 2.0,
            "loading": 1163.3970315398885,
            "measurement_time": 0.0,
            "pressure": 0.7844366075808398,
            "pressure_saturation": 754.27,
            "pressure_tolerance": 3.0
        },
        {
            "equilibration_time": 2.0,
            "loading": 1164.6141001855287,
            "measurement_time": 0.0,
            "pressure": 0.8094369390271389,
            "pressure_saturation": 754.27,
            "pressure_tolerance": 3.0
        },
        {
            "equilibration_time": 2.0,
            "loading": 1165.7959183673468,
            "measurement_time": 0.0,
            "pressure": 0.8344253384066713,
            "pressure_saturation": 754.27,
            "pressure_tolerance": 3.0
        },
        {
            "equilibration_time": 2.0,
            "loading": 1166.9350649350647,
            "measurement_time": 0.0,
            "pressure": 0.8592586209182389,
            "pressure_saturation": 754.27,
            "pressure_tolerance": 3.0
        },
        {
            "equilibration_time": 2.0,
            "loading": 1168.0946196660482,
            "measurement_time": 0.0,
            "pressure": 0.884414069232503,
            "pressure_saturation": 754.27,
            "pressure_tolerance": 3.0
        },
        {
            "equilibration_time": 2.0,
            "loading": 1169.1892393320963,
            "measurement_time": 0.0,
            "pressure": 0.9093547403449693,
            "pressure_saturation": 754.27,
            "pressure_tolerance": 3.0
        },
        {
            "equilibration_time": 2.0,
            "loading": 1170.1076066790351,
            "measurement_time": 0.0,
            "pressure": 0.9345751521338513,
            "pressure_saturation": 754.27,
            "pressure_tolerance": 3.0
        },
        {
            "equilibration_time": 2.0,
            "loading": 1171.1465677179963,
            "measurement_time": 0.0,
            "pressure": 0.9595542710170099,
            "pressure_saturation": 754.27,
            "pressure_tolerance": 3.0
        },
        {
            "equilibration_time": 2.0,
            "loading": 1172.4267161410019,
            "measurement_time": 0.0,
            "pressure": 0.9841913373195276,
            "pressure_saturation": 754.27,
            "pressure_tolerance": 3.0
        },
        {
            "equilibration_time": 5.0,
            "loading": 1179.0,
            "measurement_time": 0.0,
            "pressure": 0.9984594376019197,
            "pressure_saturation": 754.27,
            "pressure_tolerance": 3.0
        },
        {
            "branch": "des",
            "equilibration_time": 2.0,
            "loading": 1171.9814471243042,
            "measurement_time": 0.0,
            "pressure": 0.9754875575059329,
            "pressure_saturation": 754.27,
            "pressure_tolerance": 3.0
        },
        {
            "branch": "des",
            "equilibration_time": 2.0,
            "loading": 1170.5936920222634,
            "measurement_time": 0.0,
            "pressure": 0.9463932013735135,
            "pressure_saturation": 754.27,
            "pressure_tolerance": 3.0
        },
        {
            "branch": "des",
            "equilibration_time": 2.0,
            "loading": 1168.3803339517626,
            "measurement_time": 0.0,
            "pressure": 0.8910933750513742,
            "pressure_saturation": 754.27,
            "pressure_tolerance": 3.0
        },
        {
            "branch": "des",
            "equilibration_time": 2.0,
            "loading": 1166.0667903525045,
            "measurement_time": 0.0,
            "pressure": 0.840477547827701,
            "pressure_saturation": 754.27,
            "pressure_tolerance": 3.0
        },
        {
            "branch": "des",
            "equilibration_time": 2.0,
            "loading": 1163.6716141001855,
            "measurement_time": 0.0,
            "pressure": 0.7903270712079229,
            "pressure_saturation": 754.27,
            "pressure_tolerance": 3.0
        },
        {
            "branch": "des",
            "equilibration_time": 2.0,
            "loading": 1161.1743970315397,
            "measurement_time": 0.0,
            "pressure": 0.7403595529452319,
            "pressure_saturation": 754.27,
            "pressure_tolerance": 3.0
        },
        {
            "branch": "des",
            "equilibration_time": 2.0,
            "loading": 1158.495361781076,
            "measurement_time": 0.0,
            "pressure": 0.6904994232834396,
            "pressure_saturation": 754.27,
            "pressure_tolerance": 3.0
        },
        {
            "branch": "des",
            "equilibration_time": 2.0,
            "loading": 1155.5361781076067,
            "measurement_time": 0.0,
            "pressure": 0.6386877378127196,
            "pressure_saturation": 754.27,
            "pressure_tolerance": 3.0
        },
        {
            "branch": "des",
            "equilibration_time": 2.0,
            "loading": 1152.8645640074212,
            "measurement_time": 0.0,
            "pressure": 0.5899293356490382,
            "pressure_saturation": 754.27,
            "pressure_tolerance": 3.0
        },
        {
            "branch": "des",
            "equilibration_time": 2.0,
            "loading": 1149.3858998144713,
            "measurement_time": 0.0,
            "pressure": 0.5406247099844883,
            "pressure_saturation": 754.27,
            "pressure_tolerance": 3.0
        },
        {
            "branch": "des",
            "equilibration_time": 2.0,
            "loading": 1145.5064935064934,
            "measurement_time": 0.0,
            "pressure": 0.4909263261166426,
            "pressure_saturation": 754.27,
            "pressure_tolerance": 3.0
        },
        {
            "branch": "des",
            "equilibration_time": 2.0,
            "loading": 1141.3358070500926,
            "measurement_time": 0.0,
            "pressure": 0.4412902541530221,
            "pressure_saturation": 754.27,
            "pressure_tolerance": 3.0
        },
        {
            "branch": "des",
            "equilibration_time": 2.0,
            "loading": 1136.6549165120593,
            "measurement_time": 0.0,
            "pressure": 0.3916316438410649,
            "pressure_saturation": 754.27,
            "pressure_tolerance": 3.0
        },
        {
            "branch": "des",
            "equilibration_time": 2.0,
            "loading": 1131.269016697588,
            "measurement_time": 0.0,
            "pressure": 0.34205788378166974,
            "pressure_saturation": 754.27,
            "pressure_tolerance": 3.0
        },
        {
            "branch": "des",
            "equilibration_time": 2.0,
            "loading": 1124.942486085343,
            "measurement_time": 0.0,
            "pressure": 0.2927612128282976,
            "pressure_saturation": 754.27,
            "pressure_tolerance": 3.0
        },
        {
            "branch": "des",
            "equilibration_time": 2.0,
            "loading": 1117.378478664193,
            "measurement_time": 0.0,
            "pressure": 0.2438689063597916,
            "pressure_saturation": 754.27,
            "pressure_tolerance": 3.0
        },
        {
            "branch": "des",
            "equilibration_time": 2.0,
            "loading": 1107.6437847866418,
            "measurement_time": 0.0,
            "pressure": 0.1957362748087555,
            "pressure_saturation": 754.27,
            "pressure_tolerance": 3.0
        },
        {
            "branch": "des",
            "equilibration_time": 2.0,
            "loading": 1104.3617810760668,
            "measurement_time": 0.0,
            "pressure": 0.18602622403118246,
            "pressure_saturation": 754.27,
            "pressure_tolerance": 3.0
        },
        {
            "branch": "des",
            "equilibration_time": 2.0,
            "loading": 1102.6716141001855,
            "measurement_time": 0.0,
            "pressure": 0.1800615164331075,
            "pressure_saturation": 754.27,
            "pressure_tolerance": 3.0
        },
        {
            "branch": "des",
            "equilibration_time": 2.0,
            "loading": 1100.6641929499071,
            "measurement_time": 0.0,
            "pressure": 0.17290757951396715,
            "pressure_saturation": 754.27,
            "pressure_tolerance": 3.0
        },
        {
            "branch": "des",
            "equilibration_time": 2.0,
            "loading": 1098.499072356215,
            "measurement_time": 0.0,
            "pressure": 0.16563299614196508,
            "pressure_saturation": 754.27,
            "pressure_tolerance": 3.0
        },
        {
            "branch": "des",
            "equilibration_time": 2.0,
            "loading": 1096.103896103896,
            "measurement_time": 0.0,
            "pressure": 0.15839818632585148,
            "pressure_saturation": 754.27,
            "pressure_tolerance": 3.0
        },
        {
            "branch": "des",
            "equilibration_time": 2.0,
            "loading": 1093.5102040816325,
            "measurement_time": 0.0,
            "pressure": 0.1511328834502234,
            "pressure_saturation": 754.27,
            "pressure_tolerance": 3.0
        },
        {
            "branch": "des",
            "equilibration_time": 2.0,
            "loading": 1090.6808905380333,
            "measurement_time": 0.0,
            "pressure": 0.1439139830564652,
            "pressure_saturation": 754.27,
            "pressure_tolerance": 3.0
        },
        {
            "branch": "des",
            "equilibration_time": 2.0,
            "loading": 1087.5602968460112,
            "measurement_time": 0.0,
            "pressure": 0.13681838068596125,
            "pressure_saturation": 754.27,
            "pressure_tolerance": 3.0
        },
        {
            "branch": "des",
            "equilibration_time": 2.0,
            "loading": 1084.025974025974,
            "measurement_time": 0.0,
            "pressure": 0.12981094303101012,
            "pressure_saturation": 754.27,
            "pressure_tolerance": 3.0
        },
        {
            "branch": "des",
            "equilibration_time": 2.0,
            "loading": 1079.8719851576993,
            "measurement_time": 0.0,
            "pressure": 0.12315099367600461,
            "pressure_saturation": 754.27,
            "pressure_tolerance": 3.0
        },
        {
            "branch": "des",
            "equilibration_time": 2.0,
            "loading": 1074.8627087198515,
            "measurement_time": 0.0,
            "pressure": 0.11688798440876609,
            "pressure_saturation": 754.27,
            "pressure_tolerance": 3.0
        },
        {
            "branch": "des",
            "equilibration_time": 2.0,
            "loading": 1068.161410018553,
            "measurement_time": 0.0,
            "pressure": 0.1111849868084373,
            "pressure_saturation": 754.27,
            "pressure_tolerance": 3.0
        },
        {
            "branch": "des",
            "equilibration_time": 2.0,
            "loading": 1059.4304267161408,
            "measurement_time": 0.0,
            "pressure": 0.1062900552852427,
            "pressure_saturation": 754.27,
            "pressure_tolerance": 3.0
        },
        {
            "branch": "des",
            "equilibration_time": 2.0,
            "loading": 1047.821892393321,
            "measurement_time": 0.0,
            "pressure": 0.10231694220902329,
            "pressure_saturation": 754.27,
            "pressure_tolerance": 3.0
        },
        {
            "branch": "des",
            "equilibration_time": 2.0,
            "loading": 1010.0296846011132,
            "measurement_time": 0.0,
            "pressure": 0.09490567038328451,
            "pressure_saturation": 754.27,
            "pressure_tolerance": 3.0
        }
    ],
    "loading_basis": "molar",
    "loading_unit": "cc(STP)",
    "material": "US_540_DUT75_N2",
    "material_basis": "mass",
    "material_description": "US_540_DUT75_N2",
    "material_mass": 0.0539,
    "material_unit": "g",
    "measurement_duration": "n/a",
    "measurement_time_unit": "min",
    "operator": "Uli",
    "outgas_temperature": "150.0 \u00b0C",
    "outgas_time": "17.5 hrs",
    "pressure_mode": "relative",
    "pressure_saturation_unit": "Torr",
    "pressure_tolerance_unit": null,
    "pressure_unit": null,
    "report_date": "2020/05/06",
    "report_operator": "ir",
    "temperature": 77.3,
    "temperature_unit": "K"
}
