Repository: pauliacomi/pyGAPS

|
|

.. image:: https://raw.githubusercontent.com/pauliacomi/pyGAPS/master/docs/logo.svg
   :width: 200px
   :align: center

========

Overview
========

pyGAPS (Python General Adsorption Processing Suite) is a framework for
adsorption data analysis and fitting, written in Python 3.

.. start-badges

.. list-table::
    :widths: 10 90
    :stub-columns: 1

    * - status
      - | |status| |commits-since|
    * - docs
      - | |docs|
    * - license
      - | |license|
    * - tests
      - | |GHA| |codecov|
    * - package
      - | |version| |wheel|
        | |supported-versions| |supported-implementations|

.. |status| image:: https://www.repostatus.org/badges/latest/active.svg
    :target: https://www.repostatus.org/#active
    :alt: Project Status: Active – The project has reached a stable, usable state and is being actively developed.

.. |commits-since| image:: https://img.shields.io/github/commits-since/pauliacomi/pygaps/latest/develop
    :alt: Commits since latest release
    :target: https://github.com/pauliacomi/pygaps/compare/master...develop

.. |docs| image:: https://readthedocs.org/projects/pygaps/badge/?style=flat
    :target: https://readthedocs.org/projects/pygaps
    :alt: Documentation Status

.. |license| image:: https://img.shields.io/badge/License-MIT-yellow.svg
    :target: https://opensource.org/licenses/MIT
    :alt: Project License

.. |GHA| image:: https://github.com/pauliacomi/pyGAPS/workflows/CI/badge.svg
    :alt: GHA-CI Build Status
    :target: https://github.com/pauliacomi/pyGAPS/actions

.. |codecov| image:: https://img.shields.io/codecov/c/github/pauliacomi/pygaps.svg
    :alt: Coverage Status
    :target: https://codecov.io/gh/pauliacomi/pyGAPS

.. |version| image:: https://img.shields.io/pypi/v/pygaps.svg
    :alt: PyPI Package latest release
    :target: https://pypi.org/project/pygaps

.. |wheel| image:: https://img.shields.io/pypi/wheel/pygaps.svg
    :alt: PyPI Wheel
    :target: https://pypi.org/project/pygaps

.. |supported-versions| image:: https://img.shields.io/pypi/pyversions/pygaps.svg
    :alt: Supported versions
    :target: https://pypi.org/project/pygaps

.. |supported-implementations| image:: https://img.shields.io/pypi/implementation/pygaps.svg
    :alt: Supported implementations
    :target: https://pypi.org/project/pygaps


.. end-badges

Features
========

- Advanced adsorption data import and manipulation.
- A fully feature thermodynamic backend allowing conversions between
  pressures, temperatures, loadings, etc.
- Routine analysis such as BET/Langmuir surface area, t-plots, alpha-s
  plots, Dubinin plots etc.
- Pore size distribution calculations for mesopores (BJH, Dollimore-Heal).
- Pore size distribution calculations for micropores (Horvath-Kawazoe).
- Pore size distribution calculations using kernels (DFT, QSDFT, ...)
- Isotherm fitting with various models (Henry, Langmuir, DS/TS Langmuir,
  etc..)
- Enthalpy of adsorption calculations.
- IAST predictions for binary and multicomponent adsorption.
- Parsing to and from multiple formats such as AIF, Excel, CSV and JSON.
- Simple methods for isotherm graphing and comparison.
- An database backend for storing and retrieving data.

Documentation
=============

pyGAPS is built with three key mantras in mind:

- **Opinionated**: there are many places where the code will suggest or default
  to what the it considers a good practice. As examples: the standard units,
  pore size distribution methods and BET calculation limits.
- **Flexible**: while the defaults are there for a reason, you can override
  pretty much any parameter. Want to pass a custom adsorbate thickness function
  or use volumetric bases? Can do!
- **Transparent**: all code is well documented and open source. There are no
  black boxes.

In-depth explanations, examples and theory can be found in the
`online documentation <https://pygaps.readthedocs.io/>`__. If you are familiar
with Python and adsorption and want to jump right in, look at the `quickstart
section <https://pygaps.readthedocs.io/en/master/examples/quickstart.html>`__.
Examples for each of the capabilities specified above can be found documented
`here <https://pygaps.readthedocs.io/en/master/examples/index.html>`__. Most of
the pages are actually Jupyter Notebooks, you can download them and run them
yourself from the
`/docs/examples <https://github.com/pauliacomi/pyGAPS/tree/master/docs/examples>`__
folder.

To become well familiarised with the concepts introduced by pyGAPS, such as what
is an Isotherm, how units work, what data is required and can be stored etc., a
deep dive is available in the
`manual <https://pygaps.readthedocs.io/en/master/manual/index.html>`__.

Finally, having a strong grasp of the science of adsorption is recommended, to
understand the strengths and shortcomings of various methods. We have done our
best to explain the theory and application range of each capability and model.
To learn more, look at the

File: docs/examples/data/parsing/csv/HKUST-1(Cu) carbon dioxide 303.0.csv
pressure_mode,absolute
pressure_unit,bar
material_basis,mass
material_unit,g
loading_basis,molar
loading_unit,mmol
temperature_unit,K
adsorbate,carbon dioxide
material,HKUST-1(Cu)
temperature,303.0
material_batch,Test
iso_type,Calorimetrie
user,ADW
machine,CV
date,21/05/2010 00:00
activation_temperature,150.0
lab,MADIREL
file_version,3.0
data:[pressure,loading,branch,(otherdata)]
loading(mmol),pressure(bar),branch,Enthalpy(kJ/mol)
0.7623282370000001,0.15583871,ads,28.78796861
1.533349004,0.32593871,ads,28.76093926
2.497572655,0.55443871,ads,28.74997675
3.4701210330000003,0.80723871,ads,28.84816971
4.255506074,1.03393871,ads,28.9629352
4.935367805,1.25153871,ads,28.84886891
5.712573207999999,1.53033871,ads,28.73635632
6.397007764,1.80973871,ads,28.576631
6.973899877999999,2.07673871,ads,28.53665033
9.121739994,3.45743871,ads,28.97004271
10.79642986,5.36133871,ads,29.79115405
11.52643908,6.74743871,ads,31.49262629
12.35645149,9.17463871,ads,32.9810364
12.65729851,10.66093871,ads,39.65529515
12.93102448,12.10943871,ads,35.16558133
13.47156886,15.14163871,ads,30.48729043
13.77872616,16.87383871,ads,25.01114929
14.05902229,18.41893871,ads,22.06228883
14.38641205,20.18763871,ads,20.18575189
15.00311515,24.67963871,ads,20.18575189
14.93801375,22.19723871,des,20.18575189
14.71363696,18.27153871,des,20.18575189
14.40434831,14.97453871,des,20.18575189
14.023376999999998,12.23553871,des,20.18575189
13.40395204,9.30943871,des,20.18575189
12.53110858,6.72593871,des,20.18575189
11.19929331,4.49893871,des,20.18575189
