Repository: pauliacomi/pyGAPS

Overview
========

pyGAPS (Python General Adsorption Processing Suite) is a framework for
adsorption data analysis and fitting, written in Python 3.

.. start-badges

.. list-table::
    :widths: 10 90
    :stub-columns: 1

    * - status
      - | |status| |commits-since|
    * - docs
      - | |docs|
    * - license
      - | |license|
    * - tests
      - | |GHA| |codecov|
    * - package
      - | |version| |wheel|
        | |supported-versions| |supported-implementations|

.. |status| image:: https://www.repostatus.org/badges/latest/active.svg
    :target: https://www.repostatus.org/#active

File: docs/examples/data/parsing/json/HKUST-1(Cu) carbon dioxide 303.0.json
{"activation_temperature": 150.0, "adsorbate": "carbon dioxide", "comment": null, "date": "2010-05-21 00:00:00", "file_version": "3.0", "instrument": "CV", "iso_type": "Calorimetrie", "isotherm_data": [{"Enthalpy(kJ/mol)": 28.7879686051, "loading": 0.762328237035, "pressure": 0.155838709677}, {"Enthalpy(kJ/mol)": 28.7609392637, "loading": 1.53334900386, "pressure": 0.325938709677}, {"Enthalpy(kJ/mol)": 28.749976751, "loading": 2.49757265501, "pressure": 0.554438709677}, {"Enthalpy(kJ/mol)": 28.8481697142, "loading": 3.47012103282, "pressure": 0.807238709677}, {"Enthalpy(kJ/mol)": 28.9629352, "loading": 4.25550607359, "pressure": 1.03393870968}, {"Enthalpy(kJ/mol)": 28.8488689145, "loading": 4.93536780519, "pressure": 1.25153870968}, {"Enthalpy(kJ/mol)": 28.7363563209, "loading": 5.71257320765, "pressure": 1.53033870968}, {"Enthalpy(kJ/mol)": 28.5766309989, "loading": 6.39700776403, "pressure": 1.80973870968}, {"Enthalpy(kJ/mol)": 28.5366503282, "loading": 6.97389987774, "pressure": 2.07673870968}, {"Enthalpy(kJ/mol)": 28.970042714, "loading": 9.12173999444, "pressure": 3.45743870968}, {"Enthalpy(kJ/mol)": 29.791154046, "loading": 10.7964298573, "pressure": 5.36133870968}, {"Enthalpy(kJ/mol)": 31.492626289, "loading": 11.5264390801, "pressure": 6.74743870968}, {"Enthalpy(kJ/mol)": 32.9810363992, "loading": 12.356451494, "pressure": 9.17463870968}, {"Enthalpy(kJ/mol)": 39.6552951515, "loading": 12.6572985072, "pressure": 10.6609387097}, {"Enthalpy(kJ/mol)": 35.1655813292, "loading": 12.9310244796, "pressure": 12.1094387097}, {"Enthalpy(kJ/mol)": 30.4872904337, "loading": 13.4715688623, "pressure": 15.1416387097}, {"Enthalpy(kJ/mol)": 25.0111492948, "loading": 13.778726163, "pressure": 16.8738387097}, {"Enthalpy(kJ/mol)": 22.0622888263, "loading": 14.0590222875, "pressure": 18.4189387097}, {"Enthalpy(kJ/mol)": 20.1857518911, "loading": 14.3864120507, "pressure": 20.1876387097}, {"Enthalpy(kJ/mol)": 20.1857518911, "loading": 15.003115149, "pressure": 24.6796387097}, {"Enthalpy(kJ/mol)": 20.1857518911, "branch": "des", "loading": 14.9380137549, "pressure": 22.1972387097}, {"Enthalpy(kJ/mol)": 20.1857518911, "branch": "des", "loading": 14.7136369622, "pressure": 18.2715387097}, {"Enthalpy(kJ/mol)": 20.1857518911, "branch": "des", "loading": 14.4043483117, "pressure": 14.9745387097}, {"Enthalpy(kJ/mol)": 20.1857518911, "branch": "des", "loading": 14.0233769959, "pressure": 12.2355387097}, {"Enthalpy(kJ/mol)": 20.1857518911, "branch": "des", "loading": 13.4039520423, "pressure": 9.30943870968}, {"Enthalpy(kJ/mol)": 20.1857518911, "branch": "des", "loading": 12.5311085837, "pressure": 6.72593870968}, {"Enthalpy(kJ/mol)": 20.1857518911, "branch": "des", "loading": 11.199293307, "pressure": 4.49893870968}], "lab": "MADIREL", "loading_basis": "molar", "loading_unit": "mmol", "material": "HKUST-1(Cu)", "material_basis": "mass", "material_batch": "Test", "material_unit": "g", "pressure_mode": "absolute", "pressure_unit": "bar", "project": null, "temperature": 303.0, "temperature_unit": "K", "user": "ADW"}

File: docs/examples/data/parsing/json/MCM-41 N2 77.0.json
{"adsorbate": "N2", "adsorbent_basis": "mass", "adsorbent_unit": "g", "comment": null, "date": null, "iso_type": "Isotherme", "isotherm_data": [{"loading": "0.389345", "pressure": "7.02e-06"}, {"loading": "1.15322", "pressure": "0.000187"}, {"loading": "1.85566", "pressure": "0.00167"}, {"loading": "2.42349", "pressure": "0.00729"}, {"loading": "2.83781", "pressure": "0.0185"}, {"loading": "3.13538", "pressure": "0.0337"}, {"loading": "3.36742", "pressure": "0.0513"}, {"loading": "3.56129", "pressure": "0.0705"}, {"loading": "3.73012", "pressure": "0.0903"}, {"loading": "3.88453", "pressure": "0.110667"}, {"loading": "4.02829", "pressure": "0.131255"}, {"loading": "4.1668", "pressure": "0.15225"}, {"loading": "4.30201", "pressure": "0.173172"}, {"loading": "4.43407", "pressure": "0.193883"}, {"loading": "4.63732", "pressure": "0.226004"}, {"loading": "4.82881", "pressure": "0.255854"}, {"loading": "5.0316", "pressure": "0.286423"}, {"loading": "5.24524", "pressure": "0.316808"}, {"loading": "5.50617", "pressure": "0.347235"}, {"loading": "6.13495", "pressure": "0.376793"}, {"loading": "7.94121", "pressure": "0.411034"}, {"loading": "8.76256", "pressure": "0.451615"}, {"loading": "8.96272", "pressure": "0.476502"}, {"loading": "9.06807", "pressure": "0.493532"}, {"loading": "9.22302", "pressure": "0.530518"}, {"loading": "9.29822", "pressure": "0.559943"}, {"loading": "9.36113", "pressure": "0.589179"}, {"loading": "9.4263", "pressure": "0.619884"}, {"loading": "9.48929", "pressure": "0.649308"}, {"loading": "9.55802", "pressure": "0.680035"}, {"loading": "9.62846", "pressure": "0.710035"}, {"loading": "9.70286", "pressure": "0.739805"}, {"loading": "9.78372", "pressure": "0.769679"}, {"loading": "9.87215", "pressure": "0.799433"}, {"loading": "9.97242", "pressure": "0.829261"}, {"loading": "10.0898", "pressure": "0.85949"}, {"loading": "10.2351", "pressure": "0.888336"}, {"loading": "10.4477", "pressure": "0.918398"}, {"loading": "10.7866", "pressure": "0.945189"}, {"loading": "12.0325", "pressure": "0.976575"}, {"loading": "13.0881", "pressure": "0.984457"}, {"loading": "12.0923", "pressure": "0.965092"}, {"loading": "10.7908", "pressure": "0.930869"}, {"loading": "10.3975", "pressure": "0.90036"}, {"loading": "10.1278", "pressure": "0.857946"}, {"loading": "10.0008", "pressure": "0.827904"}, {"loading": "9.90559", "pressure": "0.80003"}, {"loading": "9.78982", "pressure": "0.761104"}, {"loading": "9.72036", "pressure": "0.735223"}, {"loading": "9.63671", "pressure": "0.701582"}, {"loading": "9.57455", "pressure": "0.674646"}, {"loading": "9.49566", "pressure": "0.639345"}, {"loading": "9.44293", "pressure": "0.614518"}, {"loading": "9.3764", "pressure": "0.58265"}, {"loading": "9.31419", "pressure": "0.553072"}, {"loading": "9.2609", "pressure": "0.52813"}, {"loading": "9.1959", "pressure": "0.498167"}, {"loading": "9.1254", "pressure": "0.469563"}, {"loading": "9.03235", "pressure": "0.44063"}, {"loading": "8.66245", "pressure": "0.422393"}, {"loading": "7.21208", "pressure": "0.394453"}, {"loading": "5.76374", "pressure": "0.362461"}, {"loading": "5.39397", "pressure": "0.333072"}, {"loading": "5.13392", "pressure": "0.298424"}, {"loading": "4.91495", "pressure": "0.266157"}, {"loading": "4.714", "pressure": "0.235134"}, {"loading": "4.52049", "pressure": "0.204614"}], "lab": "MADIREL", "loading_basis": "molar", "loading_unit": "mmol", "machine": "Triflex", "material_batch": "Test", "material": "MCM-41", "pressure_mode": "absolute", "pressure_unit": "bar", "project": null, "t_act": 150.0, "temperature": 77.0, "user": "PI"}

File: docs/examples/data/parsing/json/MCM-41 N2 77.json
{
    "activation_temperature": 150.0,
    "adsorbate": "nitrogen",
    "comment": null,
    "file_version": "3.0",
    "instrument": "Triflex",
    "iso_type": "Isotherme",
    "isotherm_data": [
        {
            "loading": 0.389345,
            "pressure": 7.22577021610635e-06
        },
        {
            "loading": 1.15322,
            "pressure": 0.00019248134336351673
        },
        {
            "loading": 1.85566,
            "pressure": 0.0017189510343158982
        },
        {
            "loading": 2.42349,
            "pressure": 0.0075036844551873635
        },
        {
            "loading": 2.83781,
            "pressure": 0.019042271937032403
        },
        {
            "loading": 3.13538,
            "pressure": 0.03468781428529687
        },
        {
            "loading": 3.36742,
            "pressure": 0.05280370542539256
        },
        {
            "loading": 3.56129,
            "pressure": 0.0725664957600424
        },
        {
            "loading": 3.73012,
            "pressure": 0.09294687329265007
        },
        {
            "loading": 3.88453,
            "pressure": 0.11391087072732785
        },
        {
            "loading": 4.02829,
            "pressure": 0.13510234611325342
        },
        {
            "loading": 4.1668,
            "pressure": 0.1567127514817937
        },
        {
            "loading": 4.30201,
            "pressure": 0.17824801707458246
        },
        {
            "loading": 4.43407,
            "pressure": 0.1995660978360894
        },
        {
            "loading": 4.63732,
            "pressure": 0.23262862847876065
        },
        {
            "loading": 4.82881,
            "pressure": 0.2633535915771616
        },
        {
            "loading": 5.0316,
            "pressure": 0.29481863000111524
        },
        {
            "loading": 5.24524,
            "pressure": 0.3260942750176952
        },
        {
            "loading": 5.50617,
            "pressure": 0.35741315113813227
        },
        {
            "loading": 6.13495,
            "pressure": 0.3878375551335271
        },
        {
            "loading": 7.94121,
            "pressure": 0.4230822272089826
        },
        {
            "loading": 8.76256,
            "pressure": 0.46485273734285887
        },
        {
            "loading": 8.96272,
            "pressure": 0.4904692250021521
        },
        {
            "loading": 9.06807,
            "pressure": 0.507998408304188
        },
        {
            "loading": 9.22302,
            "pressure": 0.5460685418103004
        },
        {
            "loading": 9.29822,
            "pressure": 0.5763560473101479
        },
        {
            "loading": 9.36113,
            "pressure": 0.6064490128426386
        },
        {
            "loading": 9.4263,
            "pressure": 0.6380540376981294
        },
        {
            "loading": 9.48929,
            "pressure": 0.6683405138859804
        },
        {
            "loading": 9.55802,
            "pressure": 0.6999681836053963
        },
        {
            "loading": 9.62846,
            "pressure": 0.7308475435032866
        },
        {
            "loading": 9.70286,
            "pressure": 0.7614901616419599
        },
        {
            "loading": 9.78372,
            "pressure": 0.7922398282282791
        },
        {
            "loading": 9.87215,
            "pressure": 0.8228659773750068
        },
        {
            "loading": 9.97242,
            "pressure": 0.8535682956094827
        },
        {
            "loading": 10.0898,
            "pressure": 0.8846833679545936
        },
        {
            "loading": 10.2351,
            "pressure": 0.9143749018084119
        },
        {
            "loading": 10.4477,
            "pressure": 0.9453180790500912
        },
        {
            "loading": 10.7866,
            "pressure": 0.9728943767509038
        },
        {
            "loading": 12.0325,
            "pressure": 1.0052003630760769
        },
        {
            "loading": 13.0881,
            "pressure": 1.0133134002332491
        },
        {
            "branch": "des",
            "loading": 12.0923,
            "pressure": 0.9933807734191609
        },
        {
            "branch": "des",
            "loading": 10.7908,
            "pressure": 0.9581546289596441
        },
        {
            "branch": "des",
            "loading": 10.3975,
            "pressure": 0.9267513492554863
        },
        {
            "branch": "des",
            "loading": 10.1278,
            "pressure": 0.8830941102318488
        },
        {
            "branch": "des",
            "loading": 10.0008,
            "pressure": 0.8521715192301014
        },
        {
            "branch": "des",
            "loading": 9.90559,
            "pressure": 0.8234804766369749
        },
        {
            "branch": "des",
            "loading": 9.78982,
            "pressure": 0.7834134778574655
        },
        {
            "branch": "des",
            "loading": 9.72036,
            "pressure": 0.7567738540735554
        },
        {
            "branch": "des",
            "loading": 9.63671,
            "pressure": 0.7221467691960578
        },
        {
            "branch": "des",
            "loading": 9.57455,
            "pressure": 0.6944212212557386
        },
        {
            "branch": "des",
            "loading": 9.49566,
            "pressure": 0.658085478463891
        },
        {
            "branch": "des",
            "loading": 9.44293,
            "pressure": 0.6325307495243935
        },
        {
            "branch": "des",
            "loading": 9.3764,
            "pressure": 0.5997286348168611
        },
        {
            "branch": "des",
            "loading": 9.31419,
            "pressure": 0.5692836445815344
        },
        {
            "branch": "des",
            "loading": 9.2609,
            "pressure": 0.5436105447624283
        },
        {
            "branch": "des",
            "loading": 9.1959,
            "pressure": 0.512769269408412
        },
        {
            "branch": "des",
            "loading": 9.1254,
            "pressure": 0.48332682905777014
        },
        {
            "branch": "des",
            "loading": 9.03235,
            "pressure": 0.45354574506024803
        },
        {
            "branch": "des",
            "loading": 8.66245,
            "pressure": 0.4347741821783205
        },
        {
            "branch": "des",
            "loading": 7.21208,
            "pressure": 0.40601520499341853
        },
        {
            "branch": "des",
            "loading": 5.76374,
            "pressure": 0.3730854555983082
        },
        {
            "branch": "des",
            "loading": 5.39397,
            "pressure": 0.3428350053303382
        },
        {
            "branch": "des",
            "loading": 5.13392,
            "pressure": 0.30717140327226805
        },
        {
            "branch": "des",
            "loading": 4.91495,
            "pressure": 0.27395859307809367
        },
        {
            "branch": "des",
            "loading": 4.714,
            "pressure": 0.24202624700768527
        },
        {
            "branch": "des",
            "loading": 4.52049,
            "pressure": 0.21061164487156478
        }
    ],
    "lab": "MADIREL",
    "loading_basis": "molar",
    "loading_unit": "mmol",
    "material": "MCM-41",
    "material_basis": "mass",
    "material_batch": "Test",
    "material_unit": "g",
    "pressure_mode": "relative",
    "pressure_unit": null,
    "project": null,
    "temperature": 77.0,
    "temperature_unit": "K",
    "user": "PI"
}

File: docs/examples/data/parsing/json/SURF N2 77.json
{
    "adsorbate": "nitrogen",
    "apparatus": "TriStar II 3020 3.02",
    "comment": "A completed sample",
    "date": "2017-06-17T12:27:21",
    "file_version": "3.0",
    "isotherm_data": [
        {
            "loading": 0.04457236519079379,
            "pressure": 0.006685548883050357,
            "pressure_saturation": 734.1160888671875,
            "time": 118
        },
        {
            "loading": 0.06248878295971004,
            "pressure": 0.05231728433951517,
            "pressure_saturation": 734.1487426757812,
            "time": 120
        },
        {
            "loading": 0.06602545636155265,
            "pressure": 0.07041405047396126,
            "pressure_saturation": 734.2459716796875,
            "time": 122
        },
        {
            "loading": 0.06912069350474252,
            "pressure": 0.08892511591498463,
            "pressure_saturation": 734.2622680664062,
            "time": 124
        },
        {
            "loading": 0.07213701596254692,
            "pressure": 0.10924699867416918,
            "pressure_saturation": 734.172607421875,
            "time": 126
        },
        {
            "loading": 0.0755809068642078,
            "pressure": 0.13423043214064717,
            "pressure_saturation": 734.1481323242188,
            "time": 128
        },
        {
            "loading": 0.07760468705950006,
            "pressure": 0.149775944958958,
            "pressure_saturation": 734.1556396484375,
            "time": 129
        },
        {
            "loading": 0.08077160669904268,
            "pressure": 0.17461637657253873,
            "pressure_saturation": 734.2426147460938,
            "time": 131
        },
        {
            "loading": 0.08389810774632296,
            "pressure": 0.1996724871411858,
            "pressure_saturation": 734.340576171875,
            "time": 133
        },
        {
            "loading": 0.0870106180619389,
            "pressure": 0.22488384684648666,
            "pressure_saturation": 734.3068237304688,
            "time": 135
        },
        {
            "loading": 0.09012224324068512,
            "pressure": 0.250130107406667,
            "pressure_saturation": 734.28,
            "time": 136
        },
        {
            "loading": 0.09327359595951759,
            "pressure": 0.2752647350554789,
            "pressure_saturation": 734.2903442382812,
            "time": 138
        },
        {
            "loading": 0.0965501187388751,
            "pressure": 0.30041329550948936,
            "pressure_saturation": 734.3053588867188,
            "time": 140
        },
        {
            "loading": 0.09917729866136665,
            "pressure": 0.3209815887893657,
            "pressure_saturation": 734.322998046875,
            "time": 142
        },
        {
            "loading": 0.10188751713023417,
            "pressure": 0.34105554644041614,
            "pressure_saturation": 734.3302001953125,
            "time": 144
        },
        {
            "loading": 0.1068105052127953,
            "pressure": 0.3763391600818552,
            "pressure_saturation": 734.3739013671875,
            "time": 146
        },
        {
            "loading": 0.11284047447815326,
            "pressure": 0.4167442529624085,
            "pressure_saturation": 734.360595703125,
            "time": 148
        },
        {
            "loading": 0.11924476119785461,
            "pressure": 0.45654371041385894,
            "pressure_saturation": 734.3453979492188,
            "time": 151
        },
        {
            "loading": 0.12620423245999138,
            "pressure": 0.49586142142797063,
            "pressure_saturation": 734.362060546875,
            "time": 153
        },
        {
            "loading": 0.1340600672741843,
            "pressure": 0.5349023629229757,
            "pressure_saturation": 734.419189453125,
            "time": 156
        },
        {
            "loading": 0.14320922702257097,
            "pressure": 0.5743313600054919,
            "pressure_saturation": 734.3931274414062,
            "time": 159
        },
        {
            "loading": 0.15677820988080154,
            "pressure": 0.6201673965910858,
            "pressure_saturation": 734.4348754882812,
            "time": 164
        },
        {
            "loading": 0.16905243753027893,
            "pressure": 0.65378410433389,
            "pressure_saturation": 734.5614013671875,
            "time": 168
        },
        {
            "loading": 0.1897181772030133,
            "pressure": 0.6971428191499308,
            "pressure_saturation": 734.3942260742188,
            "time": 174
        },
        {
            "loading": 0.21626841049232234,
            "pressure": 0.7341374768215339,
            "pressure_saturation": 734.3860473632812,
            "time": 180
        },
        {
            "loading": 0.24850219702282852,
            "pressure": 0.7633701025489135,
            "pressure_saturation": 734.429443359375,
            "time": 186
        },
        {
            "loading": 0.26882460280949216,
            "pressure": 0.7780378748639443,
            "pressure_saturation": 734.36474609375,
            "time": 191
        },
        {
            "loading": 0.304876476746578,
            "pressure": 0.7982963709199852,
            "pressure_saturation": 734.3583374023438,
            "time": 198
        },
        {
            "loading": 0.3339451995797842,
            "pressure": 0.8124659616163403,
            "pressure_saturation": 734.28564453125,
            "time": 205
        },
        {
            "loading": 0.34754085233628473,
            "pressure": 0.8189391340731347,
            "pressure_saturation": 734.3290405273438,
            "time": 210
        },
        {
            "loading": 0.38340620911117945,
            "pressure": 0.8384041909632562,
            "pressure_saturation": 734.3040771484375,
            "time": 216
        },
        {
            "loading": 0.41362156705946973,
            "pressure": 0.8540962044422318,
            "pressure_saturation": 734.3484497070312,
            "time": 224
        },
        {
            "loading": 0.44854738446475667,
            "pressure": 0.8725317176767056,
            "pressure_saturation": 734.2699584960938,
            "time": 230
        },
        {
            "loading": 0.47072000418698706,
            "pressure": 0.8853930264429167,
            "pressure_saturation": 734.31689453125,
            "time": 235
        },
        {
            "loading": 0.48797157657879026,
            "pressure": 0.8946175787593517,
            "pressure_saturation": 734.4408569335938,
            "time": 239
        },
        {
            "loading": 0.509889817927083,
            "pressure": 0.9062304721104958,
            "pressure_saturation": 734.3060302734375,
            "time": 244
        },
        {
            "loading": 0.5286466728237814,
            "pressure": 0.9189164528939713,
            "pressure_saturation": 734.4854736328125,
            "time": 248
        },
        {
            "loading": 0.5380838930186025,
            "pressure": 0.9248168954300018,
            "pressure_saturation": 734.4869384765625,
            "time": 252
        },
        {
            "loading": 0.5557960033467303,
            "pressure": 0.9401556892734816,
            "pressure_saturation": 734.6363525390625,
            "time": 256
        },
        {
            "loading": 0.5614753955396787,
            "pressure": 0.943578629794254,
            "pressure_saturation": 734.7796630859375,
            "time": 259
        },
        {
            "loading": 0.5755379722248158,
            "pressure": 0.958329872672027,
            "pressure_saturation": 734.86865234375,
            "time": 263
        },
        {
            "loading": 0.5817333425564952,
            "pressure": 0.9663101508808685,
            "pressure_saturation": 735.0430297851562,
            "time": 266
        },
        {
            "loading": 0.583830861186728,
            "pressure": 0.9678868038508164,
            "pressure_saturation": 734.9357299804688,
            "time": 268
        },
        {
            "loading": 0.5897077712957406,
            "pressure": 0.9768880141017895,
            "pressure_saturation": 734.9258422851562,
            "time": 270
        },
        {
            "loading": 0.5955602196521251,
            "pressure": 0.987035039885159,
            "pressure_saturation": 735.051025390625,
            "time": 273
        },
        {
            "loading": 0.6020399722822783,
            "pressure": 0.9948785236357724,
            "pressure_saturation": 735.0590209960938,
            "time": 278
        },
        {
            "loading": 0.6033048471393211,
            "pressure": 0.9965098092109875,
            "pressure_saturation": 734.882568359375,
            "time": 289
        },
        {
            "loading": 0.604578784375554,
            "pressure": 0.998486911849802,
            "pressure_saturation": 734.7591552734375,
            "time": 300
        },
        {
            "branch": "des",
            "loading": 0.6012694426270653,
            "pressure": 0.982478737711439,
            "pressure_saturation": 734.668212890625,
            "time": 301
        },
        {
            "branch": "des",
            "loading": 0.5985354355563499,
            "pressure": 0.9670372289285155,
            "pressure_saturation": 734.626708984375,
            "time": 303
        },
        {
            "branch": "des",
            "loading": 0.5959603773923187,
            "pressure": 0.9517110157165594,
            "pressure_saturation": 734.5822143554688,
            "time": 304
        },
        {
            "branch": "des",
            "loading": 0.5955961807037107,
            "pressure": 0.9507962519817608,
            "pressure_saturation": 734.6199951171875,
            "time": 305
        },
        {
            "branch": "des",
            "loading": 0.5937144593396801,
            "pressure": 0.9384612240258898,
            "pressure_saturation": 734.63232421875,
            "time": 306
        },
        {
            "branch": "des",
            "loading": 0.5897405753081977,
            "pressure": 0.919859103155289,
            "pressure_saturation": 734.55224609375,
            "time": 309
        },
        {
            "branch": "des",
            "loading": 0.5874369019772281,
            "pressure": 0.9112085454599543,
            "pressure_saturation": 734.5023193359375,
            "time": 310
        },
        {
            "branch": "des",
            "loading": 0.584348394809936,
            "pressure": 0.9017396238438228,
            "pressure_saturation": 734.4608154296875,
            "time": 312
        },
        {
            "branch": "des",
            "loading": 0.5805867507047626,
            "pressure": 0.8917676910510013,
            "pressure_saturation": 734.4251098632812,
            "time": 314
        },
        {
            "branch": "des",
            "loading": 0.5604627061969298,
            "pressure": 0.860888250898991,
            "pressure_saturation": 734.5169067382812,
            "time": 320
        },
        {
            "branch": "des",
            "loading": 0.5295993984553928,
            "pressure": 0.8309977614342776,
            "pressure_saturation": 734.4725341796875,
            "time": 325
        },
        {
            "branch": "des",
            "loading": 0.5157642916435957,
            "pressure": 0.8203979438019057,
            "pressure_saturation": 734.488525390625,
            "time": 329
        },
        {
            "branch": "des",
            "loading": 0.48067919416472304,
            "pressure": 0.7982188716001815,
            "pressure_saturation": 734.390869140625,
            "time": 334
        },
        {
            "branch": "des",
            "loading": 0.45237339738709564,
            "pressure": 0.7846045041017292,
            "pressure_saturation": 734.3377075195312,
            "time": 341
        },
        {
            "branch": "des",
            "loading": 0.41296259007146235,
            "pressure": 0.7703976097639934,
            "pressure_saturation": 734.1676635742188,
            "time": 347
        },
        {
            "branch": "des",
            "loading": 0.37820736948719585,
            "pressure": 0.7586773241082726,
            "pressure_saturation": 734.1019897460938,
            "time": 353
        },
        {
            "branch": "des",
            "loading": 0.34926809646385876,
            "pressure": 0.7492357620857345,
            "pressure_saturation": 734.0906372070312,
            "time": 360
        },
        {
            "branch": "des",
            "loading": 0.3339348953696274,
            "pressure": 0.743845028325559,
            "pressure_saturation": 734.001953125,
            "time": 364
        },
        {
            "branch": "des",
            "loading": 0.2947330584788056,
            "pressure": 0.7295156915833841,
            "pressure_saturation": 733.9252319335938,
            "time": 370
        },
        {
            "branch": "des",
            "loading": 0.2610369589672139,
            "pressure": 0.7157166667539908,
            "pressure_saturation": 733.8964233398438,
            "time": 377
        },
        {
            "branch": "des",
            "loading": 0.23877177310477216,
            "pressure": 0.705391950210623,
            "pressure_saturation": 733.8922729492188,
            "time": 382
        },
        {
            "branch": "des",
            "loading": 0.20289585004166316,
            "pressure": 0.681788665000771,
            "pressure_saturation": 733.8843994140625,
            "time": 388
        },
        {
            "branch": "des",
            "loading": 0.18452525330531092,
            "pressure": 0.6632264647019581,
            "pressure_saturation": 734.12939453125,
            "time": 395
        },
        {
            "branch": "des",
            "loading": 0.16276492144800336,
            "pressure": 0.6260599311057773,
            "pressure_saturation": 734.0602416992188,
            "time": 400
        },
        {
            "branch": "des",
            "loading": 0.1462167085968094,
            "pressure": 0.5793118138789313,
            "pressure_saturation": 733.9550170898438,
            "time": 404
        },
        {
            "branch": "des",
            "loading": 0.13470547004644132,
            "pressure": 0.53449697318297,
            "pressure_saturation": 733.877685546875,
            "time": 407
        },
        {
            "branch": "des",
            "loading": 0.125058282417361,
            "pressure": 0.4884493868816834,
            "pressure_saturation": 733.83349609375,
            "time": 412
        },
        {
            "branch": "des",
            "loading": 0.12061741779039117,
            "pressure": 0.46427946740373416,
            "pressure_saturation": 733.8342895507812,
            "time": 414
        },
        {
            "branch": "des",
            "loading": 0.1138754444963137,
            "pressure": 0.4244115540050654,
            "pressure_saturation": 733.9049072265625,
            "time": 416
        },
        {
            "branch": "des",
            "loading": 0.10758179475896051,
            "pressure": 0.3834273181081491,
            "pressure_saturation": 733.904296875,
            "time": 419
        },
        {
            "branch": "des",
            "loading": 0.10185483509896917,
            "pressure": 0.3434179187715295,
            "pressure_saturation": 733.8107299804688,
            "time": 421
        },
        {
            "branch": "des",
            "loading": 0.09638553961076857,
            "pressure": 0.3029936481673957,
            "pressure_saturation": 733.8056640625,
            "time": 423
        },
        {
            "branch": "des",
            "loading": 0.08996347230703124,
            "pressure": 0.25314560819998955,
            "pressure_saturation": 733.8519287109375,
            "time": 425
        },
        {
            "branch": "des",
            "loading": 0.08373338806855579,
            "pressure": 0.20351144354425024,
            "pressure_saturation": 733.89111328125,
            "time": 427
        },
        {
            "branch": "des",
            "loading": 0.07736396502681799,
            "pressure": 0.15340035348069625,
            "pressure_saturation": 733.9122924804688,
            "time": 429
        },
        {
            "branch": "des",
            "loading": 0.07093960350745727,
            "pressure": 0.10645563333904307,
            "pressure_saturation": 734.024658203125,
            "time": 432
        }
    ],
    "loading_basis": "volume_liquid",
    "loading_unit": "cm3",
    "material": "Sample A",
    "material_basis": "mass",
    "material_mass": 0.1013,
    "material_unit": "g",
    "operator": "PI",
    "pressure_mode": "relative",
    "pressure_unit": null,
    "temperature": 77.3,
    "temperature_unit": "K"
}

File: docs/examples/data/parsing/json/UiO-66(Zr) N2 77.json
{
    "activation_temperature": 200.0,
    "adsorbate": "nitrogen",
    "file_version": "3.0",
    "instrument": "Triflex",
    "iso_type": "Isotherme",
    "isotherm_data": [
        {
            "loading": 0.45029425,
            "pressure": 0.000604287137483
        },
        {
            "loading": 1.3551929999999996,
            "pressure": 0.00127269477508
        },
        {
            "loading": 2.2688925,
            "pressure": 0.00192361500356
        },
        {
            "loading": 3.1818850000000007,
            "pressure": 0.0025065286410100003
        },
        {
            "loading": 4.096627500000001,
            "pressure": 0.00322545546052
        },
        {
            "loading": 5.0076075000000015,
            "pressure": 0.00414840205314
        },
        {
            "loading": 5.9145975,
            "pressure": 0.005615401374039999
        },
        {
            "loading": 6.827695,
            "pressure": 0.00895743956205
        },
        {
            "loading": 7.740705,
            "pressure": 0.01671019094
        },
        {
            "loading": 8.646015,
            "pressure": 0.028077006870199997
        },
        {
            "loading": 9.555455,
            "pressure": 0.039443822800299996
        },
        {
            "loading": 10.465385000000001,
            "pressure": 0.0491590500911
        },
        {
            "loading": 11.375682500000005,
            "pressure": 0.0581942114714
        },
        {
            "loading": 12.2799425,
            "pressure": 0.06790943876210001
        },
        {
            "loading": 13.185060000000002,
            "pressure": 0.0804420819672
        },
        {
            "loading": 14.093449999999999,
            "pressure": 0.10035635486800001
        },
        {
            "loading": 14.993929999999997,
            "pressure": 0.13638430375299998
        },
        {
            "loading": 15.88496,
            "pressure": 0.20352818260400002
        },
        {
            "loading": 16.77585,
            "pressure": 0.32190531257300004
        },
        {
            "loading": 17.6456,
            "pressure": 0.5367187031990001
        },
        {
            "loading": 18.482799999999997,
            "pressure": 0.935017762527
        },
        {
            "loading": 19.266275000000004,
            "pressure": 1.671232829
        },
        {
            "loading": 19.966975,
            "pressure": 2.92444857337
        },
        {
            "loading": 20.574225000000006,
            "pressure": 4.78306870636
        },
        {
            "loading": 21.1036,
            "pressure": 7.216917732
        },
        {
            "loading": 21.556324999999998,
            "pressure": 10.1718429734
        },
        {
            "loading": 21.966525000000004,
            "pressure": 13.3441561406
        },
        {
            "loading": 22.3097,
            "pressure": 16.9886293542
        },
        {
            "loading": 22.6254,
            "pressure": 20.821092215799997
        },
        {
            "loading": 22.897350000000003,
            "pressure": 24.9316048825
        },
        {
            "loading": 23.111550000000005,
            "pressure": 29.4435507409
        },
        {
            "loading": 23.269050000000007,
            "pressure": 34.3704339568
        },
        {
            "loading": 23.389624999999995,
            "pressure": 39.613450668800006
        },
        {
            "loading": 23.490775,
            "pressure": 44.795067144300006
        },
        {
            "loading": 23.57075,
            "pressure": 50.3192425341
        },
        {
            "loading": 23.634625000000007,
            "pressure": 55.924928680899995
        },
        {
            "loading": 23.685900000000004,
            "pressure": 61.53595820260001
        },
        {
            "loading": 23.737525,
            "pressure": 67.3819019203
        },
        {
            "loading": 23.7839,
            "pressure": 73.2178389538
        },
        {
            "loading": 23.826599999999996,
            "pressure": 79.0068514395
        },
        {
            "loading": 23.86475,
            "pressure": 85.1277360895
        },
        {
            "loading": 23.897825,
            "pressure": 91.071512146
        },
        {
            "loading": 23.9281,
            "pressure": 97.1271104685
        },
        {
            "loading": 23.956975,
            "pressure": 103.207774078
        },
        {
            "loading": 23.985149999999997,
            "pressure": 109.208869975
        },
        {
            "loading": 24.010875,
            "pressure": 115.307118145
        },
        {
            "loading": 24.03275,
            "pressure": 121.46365768000001
        },
        {
            "loading": 24.055324999999996,
            "pressure": 127.569678032
        },
        {
            "loading": 24.075975,
            "pressure": 133.560087179
        },
        {
            "loading": 24.09575,
            "pressure": 139.547581758
        },
        {
            "loading": 24.113075000000006,
            "pressure": 145.98100527
        },
        {
            "loading": 24.1297,
            "pressure": 152.153089168
        },
        {
            "loading": 24.145624999999995,
            "pressure": 158.233849929
        },
        {
            "loading": 24.160849999999996,
            "pressure": 164.258262372
        },
        {
            "loading": 24.175024999999998,
            "pressure": 170.581903816
        },
        {
            "loading": 24.188149999999993,
            "pressure": 176.79964928200002
        },
        {
            "loading": 24.200575000000004,
            "pressure": 182.94258749800002
        },
        {
            "loading": 24.211950000000005,
            "pressure": 188.868876145
        },
        {
            "loading": 24.260600000000007,
            "pressure": 216.542701083
        },
        {
            "loading": 24.292625,
            "pressure": 241.53415176599998
        },
        {
            "loading": 24.322025000000004,
            "pressure": 265.724096197
        },
        {
            "loading": 24.345474999999997,
            "pressure": 290.429919197
        },
        {
            "loading": 24.363500000000005,
            "pressure": 314.776278788
        },
        {
            "loading": 24.37995,
            "pressure": 338.334733445
        },
        {
            "loading": 24.39255,
            "pressure": 362.969635286
        },
        {
            "loading": 24.410225000000008,
            "pressure": 387.353884263
        },
        {
            "loading": 24.421775000000004,
            "pressure": 411.680813399
        },
        {
            "loading": 24.437349999999995,
            "pressure": 436.02911603499996
        },
        {
            "loading": 24.4447,
            "pressure": 460.314269693
        },
        {
            "loading": 24.447675000000004,
            "pressure": 503.228371682
        },
        {
            "loading": 24.442949999999996,
            "pressure": 527.760292114
        },
        {
            "loading": 24.44382499999999,
            "pressure": 552.205747023
        },
        {
            "loading": 24.441024999999996,
            "pressure": 576.183899499
        },
        {
            "loading": 24.439800000000005,
            "pressure": 600.461280976
        },
        {
            "loading": 24.437700000000003,
            "pressure": 624.7901531570001
        },
        {
            "loading": 24.437000000000005,
            "pressure": 649.025759157
        },
        {
            "loading": 24.43875,
            "pressure": 673.337143929
        },
        {
            "loading": 24.43875,
            "pressure": 697.652414792
        },
        {
            "loading": 24.444349999999996,
            "pressure": 721.9851730649999
        },
        {
            "loading": 24.448199999999996,
            "pressure": 727.6200048930001
        },
        {
            "loading": 24.452225,
            "pressure": 750.492564504
        },
        {
            "loading": 24.471475,
            "pressure": 794.793029427
        },
        {
            "loading": 24.473224999999996,
            "pressure": 798.225419228
        },
        {
            "loading": 24.487225000000006,
            "pressure": 824.9704684369999
        },
        {
            "loading": 24.513650000000002,
            "pressure": 847.197936956
        },
        {
            "loading": 24.556,
            "pressure": 874.728948052
        },
        {
            "loading": 24.625475,
            "pressure": 897.75015064
        },
        {
            "loading": 24.773699999999995,
            "pressure": 922.0702791169999
        },
        {
            "loading": 25.120375,
            "pressure": 945.692854274
        },
        {
            "loading": 25.684575000000002,
            "pressure": 959.627404777
        },
        {
            "branch": "des",
            "loading": 25.049149999999997,
            "pressure": 940.633163901
        },
        {
            "branch": "des",
            "loading": 24.643674999999998,
            "pressure": 897.1983257300001
        },
        {
            "branch": "des",
            "loading": 24.562475,
            "pressure": 869.8441317699999
        },
        {
            "branch": "des",
            "loading": 24.500525,
            "pressure": 821.65368984
        },
        {
            "branch": "des",
            "loading": 24.47672500000001,
            "pressure": 772.1934677030001
        },
        {
            "branch": "des",
            "loading": 24.469374999999996,
            "pressure": 723.919474818
        },
        {
            "branch": "des",
            "loading": 24.466575,
            "pressure": 675.643538888
        },
        {
            "branch": "des",
            "loading": 24.467099999999995,
            "pressure": 628.4935978
        },
        {
            "branch": "des",
            "loading": 24.472000000000005,
            "pressure": 602.6491501620001
        },
        {
            "branch": "des",
            "loading": 24.465,
            "pressure": 554.475224118
        },
        {
            "branch": "des",
            "loading": 24.456775000000004,
            "pressure": 506.404279483
        },
        {
            "branch": "des",
            "loading": 24.442949999999996,
            "pressure": 458.258527599
        },
        {
            "branch": "des",
            "loading": 24.4328,
            "pressure": 432.77840098300004
        },
        {
            "branch": "des",
            "loading": 24.413899999999998,
            "pressure": 384.692883508
        },
        {
            "branch": "des",
            "loading": 24.38695,
            "pressure": 336.868705647
        },
        {
            "branch": "des",
            "loading": 24.366124999999997,
            "pressure": 312.00743901
        },
        {
            "branch": "des",
            "loading": 24.323250000000005,
            "pressure": 264.71954169500003
        },
        {
            "branch": "des",
            "loading": 24.29105,
            "pressure": 239.48715337500002
        },
        {
            "branch": "des",
            "loading": 24.218774999999997,
            "pressure": 193.00464840299998
        },
        {
            "branch": "des",
            "loading": 24.165925,
            "pressure": 167.64304756100003
        },
        {
            "branch": "des",
            "loading": 24.102925000000006,
            "pressure": 143.398697857
        },
        {
            "branch": "des",
            "loading": 24.027500000000003,
            "pressure": 119.55947313099999
        },
        {
            "branch": "des",
            "loading": 23.931599999999996,
            "pressure": 98.01595661340001
        }
    ],
    "lab": "MADIREL",
    "loading_basis": "fraction",
    "loading_unit": null,
    "material": {
        "molar_mass": 1750.0,
        "name": "UiO-66(Zr)"
    },
    "material_basis": "molar",
    "material_batch": "Test",
    "material_unit": null,
    "pressure_mode": "absolute",
    "pressure_unit": "mbar",
    "temperature": 77.355,
    "temperature_unit": "K",
    "user": "PI"
}
