Repository: pauliacomi/pyGAPS

|
|

.. image:: https://raw.githubusercontent.com/pauliacomi/pyGAPS/master/docs/logo.svg
   :width: 200px
   :align: center

========

Overview
========

pyGAPS (Python General Adsorption Processing Suite) is a framework for
adsorption data analysis and fitting, written in Python 3.

.. start-badges

.. list-table::
    :widths: 10 90
    :stub-columns: 1

    * - status
      - | |status| |commits-since|
    * - docs
      - | |docs|
    * - license
      - | |license|
    * - tests
      - | |GHA| |codecov|
    * - package
      - | |version| |wheel|
        | |supported-versions| |supported-implementations|

.. |status| image:: https://www.repostatus.org/badges/latest/active.svg
    :target: https://www.repostatus.org/#active
    :alt: Project Status: Active – The project has reached a stable, usable state and is being actively developed.

.. |commits-since| image:: https://img.shields.io/github/commits-since/pauliacomi/pygaps/latest/develop
    :alt: Commits since latest release
    :target: https://github.com/pauliacomi/pygaps/compare/master...develop

.. |docs| image:: https://readthedocs.org/projects/pygaps/badge/?style=flat
    :target: https://readthedocs.org/projects/pygaps
    :alt: Documentation Status

.. |license| image:: https://img.shields.io/badge/License-MIT-yellow.svg
    :target: https://opensource.org/licenses/MIT
    :alt: Project License

.. |GHA| image:: https://github.com/pauliacomi/pyGAPS/workflows/CI/badge.svg
    :alt: GHA-CI Build Status
    :target: https://github.com/pauliacomi/pyGAPS/actions

.. |codecov| image:: https://img.shields.io/codecov/c/github/pauliacomi/pygaps.svg
    :alt: Coverage Status
    :target: https://codecov.io/gh/pauliacomi/pyGAPS

.. |version| image:: https://img.shields.io/pypi/v/pygaps.svg
    :alt: PyPI Package latest release
    :target: https://pypi.org/project/pygaps

.. |wheel| image:: https://img.shields.io/pypi/wheel/pygaps.svg
    :alt: PyPI Wheel
    :target: https://pypi.org/project/pygaps

.. |supported-versions| image:: https://img.shields.io/pypi/pyversions/pygaps.svg
    :alt: Supported versions
    :target: https://pypi.org/project/pygaps

.. |supported-implementations| image:: https://img.shields.io/pypi/implementation/pygaps.svg
    :alt: Supported implementations
    :target: https://pypi.org/project/pygaps


.. end-badges

Features
========

- Advanced adsorption data import and manipulation.
- A fully feature thermodynamic backend allowing conversions between
  pressures, temperatures, loadings, etc.
- Routine analysis such as BET/Langmuir surface area, t-plots, alpha-s
  plots, Dubinin plots etc.
- Pore size distribution calculations for mesopores (BJH, Dollimore-Heal).
- Pore size distribution calculations for micropores (Horvath-Kawazoe).
- Pore size distribution calculations using kernels (DFT, QSDFT, ...)
- Isotherm fitting with various models (Henry, Langmuir, DS/TS Langmuir,
  etc..)
- Enthalpy of adsorption calculations.
- IAST predictions for binary and multicomponent adsorption.
- Parsing to and from multiple formats such as AIF, Excel, CSV and JSON.
- Simple methods for isotherm graphing and comparison.
- An database backend for storing and retrieving data.

Documentation
=============

pyGAPS is built with three key mantras in mind:

- **Opinionated**: there are many places where the code will suggest or default
  to what the it considers a good practice. As examples: the standard units,
  pore size distribution methods and BET calculation limits.
- **Flexible**: while the defaults are there for a reason, you can override
  pretty much any parameter. Want to pass a custom adsorbate thickness function
  or use volumetric bases? Can do!
- **Transparent**: all code is well documented and open source. There are no
  black boxes.

In-depth explanations, examples and theory can be found in the
`online documentation <https://pygaps.readthedocs.io/>`__. If you are familiar
with Python and adsorption and want to jump right in, look at the `quickstart
section <https://pygaps.readthedocs.io/en/master/examples/quickstart.html>`__.
Examples for each of the capabilities specified above can be found documented
`here <https://pygaps.readthedocs.io/en/master/examples/index.html>`__. Most of
the pages are actually Jupyter Notebooks, you can download them and run them
yourself from the
`/docs/examples <https://github.com/pauliacomi/pyGAPS/tree/master/docs/examples>`__
folder.

To become well familiarised with the concepts introduced by pyGAPS, such as what
is an Isotherm, how units work, what data is required and can be stored etc., a
deep dive is available in the
`manual <https://pygaps.readthedocs.io/en/master/manual/index.html>`__.

Finally, having a strong grasp of the science of adsorption is recommended, to
understand the strengths and shortcomings of various methods. We have done our
best to explain the theory and application range of each capability and model.
To learn more, look at the

File: docs/examples/data/parsing/nist/nist_iso.json
{
    "filename": "10.1002adem.200500223.isotherm2",
    "DOI": "10.1002/adem.200500223",
    "hashkey": "NISTSRDXXX-991daf7313251e7e607e2bab2da57e33",
    "adsorbentMaterial": "CuBTC",
    "InChIKey": "UFHFLCQGNIYNRP-UHFFFAOYSA-N",
    "adsorbateGas": "Hydrogen",
    "temperature": 87,
    "isotherm_type": "",
    "category": "",
    "pressureUnits": "bar",
    "adsorptionUnits": "cm3(STP)/g",
    "isotherm_data": [
        {
            "pressure": 0.0149343,
            "adsorption": 7.56894
        },
        {
            "pressure": 0.0608167,
            "adsorption": 29.4177
        },
        {
            "pressure": 0.106699,
            "adsorption": 48.5353
        },
        {
            "pressure": 0.202833,
            "adsorption": 78.0311
        },
        {
            "pressure": 0.307707,
            "adsorption": 100.426
        },
        {
            "pressure": 0.403842,
            "adsorption": 116.813
        },
        {
            "pressure": 0.506531,
            "adsorption": 130.468
        },
        {
            "pressure": 0.60485,
            "adsorption": 141.392
        },
        {
            "pressure": 0.700985,
            "adsorption": 152.317
        },
        {
            "pressure": 0.801489,
            "adsorption": 160.51
        },
        {
            "pressure": 0.906363,
            "adsorption": 167.065
        },
        {
            "pressure": 1.0025,
            "adsorption": 172.527
        }
    ]
}
