Repository: pauliacomi/pyGAPS

|
|

.. image:: https://raw.githubusercontent.com/pauliacomi/pyGAPS/master/docs/logo.svg
   :width: 200px
   :align: center

========

Overview
========

pyGAPS (Python General Adsorption Processing Suite) is a framework for
adsorption data analysis and fitting, written in Python 3.

.. start-badges

.. list-table::
    :widths: 10 90
    :stub-columns: 1

    * - status
      - | |status| |commits-since|
    * - docs
      - | |docs|
    * - license
      - | |license|
    * - tests
      - | |GHA| |codecov|
    * - package
      - | |version| |wheel|
        | |supported-versions| |supported-implementations|

.. |status| image:: https://www.repostatus.org/badges/latest/active.svg
    :target: https://www.repostatus.org/#active
    :alt: Project Status: Active – The project has reached a stable, usable state and is being actively developed.

.. |commits-since| image:: https://img.shields.io/github/commits-since/pauliacomi/pygaps/latest/develop
    :alt: Commits since latest release
    :target: https://github.com/pauliacomi/pygaps/compare/master...develop

.. |docs| image:: https://readthedocs.org/projects/pygaps/badge/?style=flat
    :target: https://readthedocs.org/projects/pygaps
    :alt: Documentation Status

.. |license| image:: https://img.shields.io/badge/License-MIT-yellow.svg
    :target: https://opensource.org/licenses/MIT
    :alt: Project License

.. |GHA| image:: https://github.com/pauliacomi/pyGAPS/workflows/CI/badge.svg
    :alt: GHA-CI Build Status
    :target: https://github.com/pauliacomi/pyGAPS/actions

.. |codecov| image:: https://img.shields.io/codecov/c/github/pauliacomi/pygaps.svg
    :alt: Coverage Status
    :target: https://codecov.io/gh/pauliacomi/pyGAPS

.. |version| image:: https://img.shields.io/pypi/v/pygaps.svg
    :alt: PyPI Package latest release
    :target: https://pypi.org/project/pygaps

.. |wheel| image:: https://img.shields.io/pypi/wheel/pygaps.svg
    :alt: PyPI Wheel
    :target: https://pypi.org/project/pygaps

.. |supported-versions| image:: https://img.shields.io/pypi/pyversions/pygaps.svg
    :alt: Supported versions
    :target: https://pypi.org/project/pygaps

.. |supported-implementations| image:: https://img.shields.io/pypi/implementation/pygaps.svg
    :alt: Supported implementations
    :target: https://pypi.org/project/pygaps


.. end-badges

Features
========

- Advanced adsorption data import and manipulation.
- A fully feature thermodynamic backend allowing conversions between
  pressures, temperatures, loadings, etc.
- Routine analysis such as BET/Langmuir surface area, t-plots, alpha-s
  plots, Dubinin plots etc.
- Pore size distribution calculations for mesopores (BJH, Dollimore-Heal).
- Pore size distribution calculations for micropores (Horvath-Kawazoe).
- Pore size distribution calculations using kernels (DFT, QSDFT, ...)
- Isotherm fitting with various models (Henry, Langmuir, DS/TS Langmuir,
  etc..)
- Enthalpy of adsorption calculations.
- IAST predictions for binary and multicomponent adsorption.
- Parsing to and from multiple formats such as AIF, Excel, CSV and JSON.
- Simple methods for isotherm graphing and comparison.
- An database backend for storing and retrieving data.

Documentation
=============

pyGAPS is built with three key mantras in mind:

- **Opinionated**: there are many places where the code will suggest or default
  to what the it considers a good practice. As examples: the standard units,
  pore size distribution methods and BET calculation limits.
- **Flexible**: while the defaults are there for a reason, you can override
  pretty much any parameter. Want to pass a custom adsorbate thickness function
  or use volumetric bases? Can do!
- **Transparent**: all code is well documented and open source. There are no
  black boxes.

In-depth explanations, examples and theory can be found in the
`online documentation <https://pygaps.readthedocs.io/>`__. If you are familiar
with Python and adsorption and want to jump right in, look at the `quickstart
section <https://pygaps.readthedocs.io/en/master/examples/quickstart.html>`__.
Examples for each of the capabilities specified above can be found documented
`here <https://pygaps.readthedocs.io/en/master/examples/index.html>`__. Most of
the pages are actually Jupyter Notebooks, you can download them and run them
yourself from the
`/docs/examples <https://github.com/pauliacomi/pyGAPS/tree/master/docs/examples>`__
folder.

To become well familiarised with the concepts introduced by pyGAPS, such as what
is an Isotherm, how units work, what data is required and can be stored etc., a
deep dive is available in the
`manual <https://pygaps.readthedocs.io/en/master/manual/index.html>`__.

Finally, having a strong grasp of the science of adsorption is recommended, to
understand the strengths and shortcomings of various methods. We have done our
best to explain the theory and application range of each capability and model.
To learn more, look at the

File: docs/examples/data/carbon_x1_n2.json
{
    "exp_type": "Isotherme",
    "adsorbate": "N2",
    "id": "b3d3e5efe512973312043c2c16729ac7",
    "is_real": true,
    "isotherm_data": {
        "0": {
            "loading": "0.510281",
            "pressure": "1.8847540944e-07"
        },
        "1": {
            "loading": "1.02256",
            "pressure": "4.4981502356e-07"
        },
        "10": {
            "loading": "5.65215",
            "pressure": "0.000116582727489"
        },
        "100": {
            "loading": "16.0344",
            "pressure": "0.82500350021"
        },
        "101": {
            "loading": "15.8695",
            "pressure": "0.798097178228"
        },
        "102": {
            "loading": "15.637",
            "pressure": "0.753942441715"
        },
        "103": {
            "loading": "15.5158",
            "pressure": "0.728259266849"
        },
        "104": {
            "loading": "15.397",
            "pressure": "0.702605237665"
        },
        "105": {
            "loading": "15.2912",
            "pressure": "0.678571708393"
        },
        "106": {
            "loading": "15.1899",
            "pressure": "0.65424575078"
        },
        "107": {
            "loading": "15.0924",
            "pressure": "0.630456073713"
        },
        "108": {
            "loading": "14.998",
            "pressure": "0.606683884056"
        },
        "109": {
            "loading": "14.9039",
            "pressure": "0.583124457876"
        },
        "11": {
            "loading": "6.15738",
            "pressure": "0.000189446932169"
        },
        "110": {
            "loading": "14.7978",
            "pressure": "0.556783562122"
        },
        "111": {
            "loading": "14.7014",
            "pressure": "0.533547653011"
        },
        "112": {
            "loading": "14.5952",
            "pressure": "0.508475565942"
        },
        "113": {
            "loading": "14.494",
            "pressure": "0.484541131988"
        },
        "114": {
            "loading": "14.3845",
            "pressure": "0.460827233694"
        },
        "115": {
            "loading": "14.2756",
            "pressure": "0.436125296785"
        },
        "116": {
            "loading": "14.1674",
            "pressure": "0.412060678786"
        },
        "117": {
            "loading": "14.0628",
            "pressure": "0.388038807787"
        },
        "118": {
            "loading": "13.9567",
            "pressure": "0.364459951152"
        },
        "119": {
            "loading": "13.8483",
            "pressure": "0.339726925516"
        },
        "12": {
            "loading": "6.66319",
            "pressure": "0.000316512389904"
        },
        "120": {
            "loading": "13.7393",
            "pressure": "0.316000397426"
        },
        "121": {
            "loading": "13.6245",
            "pressure": "0.291396584312"
        },
        "122": {
            "loading": "13.5068",
            "pressure": "0.267212469018"
        },
        "123": {
            "loading": "13.3864",
            "pressure": "0.243625840201"
        },
        "124": {
            "loading": "13.2595",
            "pressure": "0.219543734793"
        },
        "125": {
            "loading": "13.1205",
            "pressure": "0.195448999589"
        },
        "126": {
            "loading": "12.9696",
            "pressure": "0.171732186727"
        },
        "127": {
            "loading": "12.7927",
            "pressure": "0.147816211706"
        },
        "128": {
            "loading": "12.582",
            "pressure": "0.124366567594"
        },
        "129": {
            "loading": "12.3371",
            "pressure": "0.1028453961"
        },
        "13": {
            "loading": "7.15274",
            "pressure": "0.000546133729966"
        },
        "130": {
            "loading": "12.1382",
            "pressure": "0.0884312048252"
        },
        "14": {
            "loading": "7.62057",
            "pressure": "0.000963054936966"
        },
        "15": {
            "loading": "8.05205",
            "pressure": "0.00167105795491"
        },
        "16": {
            "loading": "8.44275",
            "pressure": "0.00277661195969"
        },
        "17": {
            "loading": "8.78956",
            "pressure": "0.00430658538389"
        },
        "18": {
            "loading": "9.08882",
            "pressure": "0.00619833444193"
        },
        "19": {
            "loading": "9.32422",
            "pressure": "0.00814150619803"
        },
        "2": {
            "loading": "1.54166",
            "pressure": "1.05895977469e-06"
        },
        "20": {
            "loading": "9.5693",
            "pressure": "0.010614565881"
        },
        "21": {
            "loading": "9.79498",
            "pressure": "0.0132150407699"
        },
        "22": {
            "loading": "9.9955",
            "pressure": "0.0161300947185"
        },
        "23": {
            "loading": "10.1831",
            "pressure": "0.0192383845379"
        },
        "24": {
            "loading": "10.3557",
            "pressure": "0.0224495586143"
        },
        "25": {
            "loading": "10.5129",
            "pressure": "0.0258139418251"
        },
        "26": {
            "loading": "10.6629",
            "pressure": "0.0292655677769"
        },
        "27": {
            "loading": "10.8033",
            "pressure": "0.0328162890471"
        },
        "28": {
            "loading": "10.9343",
            "pressure": "0.0364202497629"
        },
        "29": {
            "loading": "11.06",
            "pressure": "0.0401363242016"
        },
        "3": {
            "loading": "2.05975",
            "pressure": "2.36080023165e-06"
        },
        "30": {
            "loading": "11.1801",
            "pressure": "0.0438943684222"
        },
        "31": {
            "loading": "11.2928",
            "pressure": "0.047788814434"
        },
        "32": {
            "loading": "11.4013",
            "pressure": "0.0517277561867"
        },
        "33": {
            "loading": "11.5028",
            "pressure": "0.0557435453873"
        },
        "34": {
            "loading": "11.5983",
            "pressure": "0.0597569057811"
        },
        "35": {
            "loading": "11.7107",
            "pressure": "0.064911222468"
        },
        "36": {
            "loading": "11.7963",
            "pressure": "0.069073128687"
        },
        "37": {
            "loading": "11.8788",
            "pressure": "0.0732345491447"
        },
        "38": {
            "loading": "11.9577",
            "pressure": "0.0774738857253"
        },
        "39": {
            "loading": "12.0313",
            "pressure": "0.0817466426878"
        },
        "4": {
            "loading": "2.58003",
            "pressure": "4.93533546369e-06"
        },
        "40": {
            "loading": "12.1002",
            "pressure": "0.086115094639"
        },
        "41": {
            "loading": "12.1613",
            "pressure": "0.0902110344648"
        },
        "42": {
            "loading": "12.2246",
            "pressure": "0.0946098950775"
        },
        "43": {
            "loading": "12.2852",
            "pressure": "0.0991701256155"
        },
        "44": {
            "loading": "12.3437",
            "pressure": "0.103614842101"
        },
        "45": {
            "loading": "12.4002",
            "pressure": "0.108132422791"
        },
        "46": {
            "loading": "12.4529",
            "pressure": "0.112658747186"
        },
        "47": {
            "loading": "12.5027",
            "pressure": "0.117141353058"
        },
        "48": {
            "loading": "12.5475",
            "pressure": "0.121590927157"
        },
        "49": {
            "loading": "12.5949",
            "pressure": "0.126230919711"
        },
        "5": {
            "loading": "3.09167",
            "pressure": "9.34604865367e-06"
        },
        "50": {
            "loading": "12.6388",
            "pressure": "0.130771816947"
        },
        "51": {
            "loading": "12.681",
            "pressure": "0.135308828092"
        },
        "52": {
            "loading": "12.7223",
            "pressure": "0.139990596123"
        },
        "53": {
            "loading": "12.7607",
            "pressure": "0.144522749654"
        },
        "54": {
            "loading": "12.7992",
            "pressure": "0.149212289867"
        },
        "55": {
            "loading": "12.836",
            "pressure": "0.153960121444"
        },
        "56": {
            "loading": "12.8696",
            "pressure": "0.158594284862"
        },
        "57": {
            "loading": "12.9049",
            "pressure": "0.16333531578"
        },
        "58": {
            "loading": "12.9384",
            "pressure": "0.168058859289"
        },
        "59": {
            "loading": "12.9696",
            "pressure": "0.172777545184"
        },
        "6": {
            "loading": "3.60649",
            "pressure": "1.65158863942e-05"
        },
        "60": {
            "loading": "13.0023",
            "pressure": "0.177565209193"
        },
        "61": {
            "loading": "13.0334",
            "pressure": "0.182422822838"
        },
        "62": {
            "loading": "13.0629",
            "pressure": "0.187118192187"
        },
        "63": {
            "loading": "13.0919",
            "pressure": "0.191915571424"
        },
        "64": {
            "loading": "13.2158",
            "pressure": "0.213155001327"
        },
        "65": {
            "loading": "13.3651",
            "pressure": "0.241476831925"
        },
        "66": {
            "loading": "13.4841",
            "pressure": "0.265150897787"
        },
        "67": {
            "loading": "13.6067",
            "pressure": "0.290940940153"
        },
        "68": {
            "loading": "13.7151",
            "pressure": "0.314674268901"
        },
        "69": {
            "loading": "13.8216",
            "pressure": "0.338111283217"
        },
        "7": {
            "loading": "4.12025",
            "pressure": "2.81741591431e-05"
        },
        "70": {
            "loading": "13.9263",
            "pressure": "0.362102065489"
        },
        "71": {
            "loading": "14.0421",
            "pressure": "0.387371371672"
        },
        "72": {
            "loading": "14.143",
            "pressure": "0.410529558965"
        },
        "73": {
            "loading": "14.2464",
            "pressure": "0.433964630236"
        },
        "74": {
            "loading": "14.3602",
            "pressure": "0.460477485512"
        },
        "75": {
            "loading": "14.4518",
            "pressure": "0.482466930962"
        },
        "76": {
            "loading": "14.5627",
            "pressure": "0.509072080897"
        },
        "77": {
            "loading": "14.6608",
            "pressure": "0.533579713261"
        },
        "78": {
            "loading": "14.7558",
            "pressure": "0.557532606146"
        },
        "79": {
            "loading": "14.8492",
            "pressure": "0.58091521519"
        },
        "8": {
            "loading": "4.63325",
            "pressure": "4.6050177358e-05"
        },
        "80": {
            "loading": "14.9507",
            "pressure": "0.606217553146"
        },
        "81": {
            "loading": "15.041",
            "pressure": "0.628509142164"
        },
        "82": {
            "loading": "15.15",
            "pressure": "0.654752885645"
        },
        "83": {
            "loading": "15.2549",
            "pressure": "0.679083700871"
        },
        "84": {
            "loading": "15.3607",
            "pressure": "0.703599105417"
        },
        "85": {
            "loading": "15.4721",
            "pressure": "0.727623890984"
        },
        "86": {
            "loading": "15.5858",
            "pressure": "0.751900300938"
        },
        "87": {
            "loading": "15.7056",
            "pressure": "0.776215571801"
        },
        "88": {
            "loading": "15.8379",
            "pressure": "0.800709602847"
        },
        "89": {
            "loading": "15.9799",
            "pressure": "0.824908290982"
        },
        "9": {
            "loading": "5.14278",
            "pressure": "7.33499660449e-05"
        },
        "90": {
            "loading": "16.1418",
            "pressure": "0.849040915573"
        },
        "91": {
            "loading": "16.3459",
            "pressure": "0.873265834822"
        },
        "92": {
            "loading": "16.644",
            "pressure": "0.897475209708"
        },
        "93": {
            "loading": "17.1561",
            "pressure": "0.920860733319"
        },
        "94": {
            "loading": "18.2209",
            "pressure": "0.941237451039"
        },
        "95": {
            "loading": "21.5865",
            "pressure": "0.958790923708"
        },
        "96": {
            "loading": "19.4276",
            "pressure": "0.942249777722"
        },
        "97": {
            "loading": "17.4274",
            "pressure": "0.917552698427"
        },
        "98": {
            "loading": "16.5296",
            "pressure": "0.880262741517"
        },
        "99": {
            "loading": "16.2158",
            "pressure": "0.850050327688"
        }
    },
    "lab": "MADIREL",
    "machine": "Triflex",
    "sample_batch": "Test",
    "sample_name": "Takeda 5A",
    "t_act": 200.0,
    "t_exp": 77.355,
    "user": "PI"
}

File: docs/examples/data/isotherm.json
{
    "adsorbate": "CO2",
    "date": "2010-05-21 00:00:00",
    "exp_type": "Calorimetrie",
    "id": "6db7312c2d4e8b0b2981dcdd316af96e",
    "is_real": true,
    "isotherm_data": [
        {
            "enthalpy": "28.7879686051",
            "loading": "0.762328237035",
            "pressure": "0.155838709677"
        },
        {
            "enthalpy": "28.7609392637",
            "loading": "1.53334900386",
            "pressure": "0.325938709677"
        },
        {
            "enthalpy": "28.749976751",
            "loading": "2.49757265501",
            "pressure": "0.554438709677"
        },
        {
            "enthalpy": "28.8481697142",
            "loading": "3.47012103282",
            "pressure": "0.807238709677"
        },
        {
            "enthalpy": "28.9629352",
            "loading": "4.25550607359",
            "pressure": "1.03393870968"
        },
        {
            "enthalpy": "28.8488689145",
            "loading": "4.93536780519",
            "pressure": "1.25153870968"
        },
        {
            "enthalpy": "28.7363563209",
            "loading": "5.71257320765",
            "pressure": "1.53033870968"
        },
        {
            "enthalpy": "28.5766309989",
            "loading": "6.39700776403",
            "pressure": "1.80973870968"
        },
        {
            "enthalpy": "28.5366503282",
            "loading": "6.97389987774",
            "pressure": "2.07673870968"
        },
        {
            "enthalpy": "28.970042714",
            "loading": "9.12173999444",
            "pressure": "3.45743870968"
        },
        {
            "enthalpy": "29.791154046",
            "loading": "10.7964298573",
            "pressure": "5.36133870968"
        },
        {
            "enthalpy": "31.492626289",
            "loading": "11.5264390801",
            "pressure": "6.74743870968"
        },
        {
            "enthalpy": "32.9810363992",
            "loading": "12.356451494",
            "pressure": "9.17463870968"
        },
        {
            "enthalpy": "39.6552951515",
            "loading": "12.6572985072",
            "pressure": "10.6609387097"
        },
        {
            "enthalpy": "35.1655813292",
            "loading": "12.9310244796",
            "pressure": "12.1094387097"
        },
        {
            "enthalpy": "30.4872904337",
            "loading": "13.4715688623",
            "pressure": "15.1416387097"
        },
        {
            "enthalpy": "25.0111492948",
            "loading": "13.778726163",
            "pressure": "16.8738387097"
        },
        {
            "enthalpy": "22.0622888263",
            "loading": "14.0590222875",
            "pressure": "18.4189387097"
        },
        {
            "enthalpy": "20.1857518911",
            "loading": "14.3864120507",
            "pressure": "20.1876387097"
        },
        {
            "enthalpy": "20.1857518911",
            "loading": "15.003115149",
            "pressure": "24.6796387097"
        },
        {
            "enthalpy": "20.1857518911",
            "loading": "14.9380137549",
            "pressure": "22.1972387097"
        },
        {
            "enthalpy": "20.1857518911",
            "loading": "14.7136369622",
            "pressure": "18.2715387097"
        },
        {
            "enthalpy": "20.1857518911",
            "loading": "14.4043483117",
            "pressure": "14.9745387097"
        },
        {
            "enthalpy": "20.1857518911",
            "loading": "14.0233769959",
            "pressure": "12.2355387097"
        },
        {
            "enthalpy": "20.1857518911",
            "loading": "13.4039520423",
            "pressure": "9.30943870968"
        },
        {
            "enthalpy": "20.1857518911",
            "loading": "12.5311085837",
            "pressure": "6.72593870968"
        },
        {
            "enthalpy": "20.1857518911",
            "loading": "11.199293307",
            "pressure": "4.49893870968"
        }
    ],
    "lab": "MADIREL",
    "machine": "CV",
    "project": "EU MACADEMIA",
    "sample_batch": "KRICT",
    "sample_name": "HKUST-1(Cu)",
    "t_act": 150.0,
    "t_exp": 303.0,
    "user": "ADW"
}
