Repository: pauliacomi/pyGAPS

|
|

.. image:: https://raw.githubusercontent.com/pauliacomi/pyGAPS/master/docs/logo.svg
   :width: 200px
   :align: center

========

Overview
========

pyGAPS (Python General Adsorption Processing Suite) is a framework for
adsorption data analysis and fitting, written in Python 3.

.. start-badges

.. list-table::
    :widths: 10 90
    :stub-columns: 1

    * - status
      - | |status| |commits-since|
    * - docs
      - | |docs|
    * - license
      - | |license|
    * - tests
      - | |GHA| |codecov|
    * - package
      - | |version| |wheel|
        | |supported-versions| |supported-implementations|

.. |status| image:: https://www.repostatus.org/badges/latest/active.svg
    :target: https://www.repostatus.org/#active
    :alt: Project Status: Active – The project has reached a stable, usable state and is being actively developed.

.. |commits-since| image:: https://img.shields.io/github/commits-since/pauliacomi/pygaps/latest/develop
    :alt: Commits since latest release
    :target: https://github.com/pauliacomi/pygaps/compare/master...develop

.. |docs| image:: https://readthedocs.org/projects/pygaps/badge/?style=flat
    :target: https://readthedocs.org/projects/pygaps
    :alt: Documentation Status

.. |license| image:: https://img.shields.io/badge/License-MIT-yellow.svg
    :target: https://opensource.org/licenses/MIT
    :alt: Project License

.. |GHA| image:: https://github.com/pauliacomi/pyGAPS/workflows/CI/badge.svg
    :alt: GHA-CI Build Status
    :target: https://github.com/pauliacomi/pyGAPS/actions

.. |codecov| image:: https://img.shields.io/codecov/c/github/pauliacomi/pygaps.svg
    :alt: Coverage Status
    :target: https://codecov.io/gh/pauliacomi/pyGAPS

.. |version| image:: https://img.shields.io/pypi/v/pygaps.svg
    :alt: PyPI Package latest release
    :target: https://pypi.org/project/pygaps

.. |wheel| image:: https://img.shields.io/pypi/wheel/pygaps.svg
    :alt: PyPI Wheel
    :target: https://pypi.org/project/pygaps

.. |supported-versions| image:: https://img.shields.io/pypi/pyversions/pygaps.svg
    :alt: Supported versions
    :target: https://pypi.org/project/pygaps

.. |supported-implementations| image:: https://img.shields.io/pypi/implementation/pygaps.svg
    :alt: Supported implementations
    :target: https://pypi.org/project/pygaps


.. end-badges

Features
========

- Advanced adsorption data import and manipulation.
- A fully feature thermodynamic backend allowing conversions between
  pressures, temperatures, loadings, etc.
- Routine analysis such as BET/Langmuir surface area, t-plots, alpha-s
  plots, Dubinin plots etc.
- Pore size distribution calculations for mesopores (BJH, Dollimore-Heal).
- Pore size distribution calculations for micropores (Horvath-Kawazoe).
- Pore size distribution calculations using kernels (DFT, QSDFT, ...)
- Isotherm fitting with various models (Henry, Langmuir, DS/TS Langmuir,
  etc..)
- Enthalpy of adsorption calculations.
- IAST predictions for binary and multicomponent adsorption.
- Parsing to and from multiple formats such as AIF, Excel, CSV and JSON.
- Simple methods for isotherm graphing and comparison.
- An database backend for storing and retrieving data.

Documentation
=============

pyGAPS is built with three key mantras in mind:

- **Opinionated**: there are many places where the code will suggest or default
  to what the it considers a good practice. As examples: the standard units,
  pore size distribution methods and BET calculation limits.
- **Flexible**: while the defaults are there for a reason, you can override
  pretty much any parameter. Want to pass a custom adsorbate thickness function
  or use volumetric bases? Can do!
- **Transparent**: all code is well documented and open source. There are no
  black boxes.

In-depth explanations, examples and theory can be found in the
`online documentation <https://pygaps.readthedocs.io/>`__. If you are familiar
with Python and adsorption and want to jump right in, look at the `quickstart
section <https://pygaps.readthedocs.io/en/master/examples/quickstart.html>`__.
Examples for each of the capabilities specified above can be found documented
`here <https://pygaps.readthedocs.io/en/master/examples/index.html>`__. Most of
the pages are actually Jupyter Notebooks, you can download them and run them
yourself from the
`/docs/examples <https://github.com/pauliacomi/pyGAPS/tree/master/docs/examples>`__
folder.

To become well familiarised with the concepts introduced by pyGAPS, such as what
is an Isotherm, how units work, what data is required and can be stored etc., a
deep dive is available in the
`manual <https://pygaps.readthedocs.io/en/master/manual/index.html>`__.

Finally, having a strong grasp of the science of adsorption is recommended, to
understand the strengths and shortcomings of various methods. We have done our
best to explain the theory and application range of each capability and model.
To learn more, look at the

File: src/pygaps/data/stdiso/Cabot BP280 carbon black.csv
pressure_mode,relative
pressure_unit,
material_basis,mass
material_unit,g
loading_basis,molar
loading_unit,mmol
temperature_unit,K
adsorbate,nitrogen
material,Cabot BP280 carbon black
temperature,77.355
reference,10.1006/jcis.1997.5009
monolayer uptake [mmol/g],0.4109
BET area [m2/g],40.0835
file_version,3.0
data:[pressure,loading,branch,(otherdata)]
pressure,loading,branch
1.03E-06,0.0091875,ads
1.97E-06,0.01378125,ads
3.29E-06,0.018375,ads
5.04E-06,0.02296875,ads
7.25E-06,0.0275625,ads
9.90E-06,0.0328125,ads
1.30E-05,0.03740625,ads
1.68E-05,0.042,ads
2.10E-05,0.04659375,ads
2.57E-05,0.0511875,ads
3.10E-05,0.05578125,ads
3.69E-05,0.060375,ads
4.33E-05,0.06496875,ads
5.05E-05,0.0695625,ads
5.82E-05,0.07415625,ads
6.66E-05,0.07875,ads
7.57E-05,0.08334375,ads
8.55E-05,0.0879375,ads
9.60E-05,0.09253125,ads
1.07E-04,0.097125,ads
1.20E-04,0.10171875,ads
1.48E-04,0.11090625,ads
1.78E-04,0.12009375,ads
2.14E-04,0.128625,ads
2.54E-04,0.1378125,ads
3.00E-04,0.147,ads
3.54E-04,0.1561875,ads
4.16E-04,0.16471875,ads
4.88E-04,0.17390625,ads
5.71E-04,0.1824375,ads
6.69E-04,0.19096875,ads
7.83E-04,0.1995,ads
9.16E-04,0.2086875,ads
1.07E-03,0.2165625,ads
1.26E-03,0.22509375,ads
1.48E-03,0.233625,ads
1.73E-03,0.2415,ads
2.05E-03,0.249375,ads
2.42E-03,0.25790625,ads
2.86E-03,0.26578125,ads
3.38E-03,0.27365625,ads
3.98E-03,0.280875,ads
4.67E-03,0.28809375,ads
5.44E-03,0.29465625,ads
6.30E-03,0.3005625,ads
7.28E-03,0.307125,ads
8.28E-03,0.312375,ads
9.36E-03,0.317625,ads
1.05E-02,0.322875,ads
1.17E-02,0.32746875,ads
1.29E-02,0.33140625,ads
1.43E-02,0.336,ads
1.56E-02,0.3399375,ads
1.77E-02,0.3451875,ads
2.00E-02,0.3504375,ads
2.49E-02,0.359625,ads
3.03E-02,0.36815625,ads
3.49E-02,0.37471875,ads
4.01E-02,0.38128125,ads
4.51E-02,0.38653125,ads
4.98E-02,0.39178125,ads
5.99E-02,0.401625,ads
6.94E-02,0.4095,ads
8.01E-02,0.4186875,ads
9.02E-02,0.4265625,ads
0.1,0.43378125,ads
0.12,0.4475625,ads
0.14,0.46134375,ads
0.16,0.475125,ads
0.18,0.4895625,ads
0.2,0.50334375,ads
0.225,0.52171875,ads
0.25,0.54009375,ads
0.276,0.55978125,ads
0.301,0.57946875,ads
0.326,0.59915625,ads
0.352,0.6181875,ads
0.375,0.6365625,ads
0.4,0.65625,ads
0.425,0.6759375,ads
0.45,0.695625,ads
0.475,0.71596875,ads
0.5,0.7363125,ads
0.525,0.75665625,ads
0.55,0.77765625,ads
0.575,0.79996875,ads
0.6,0.82359375,ads
0.625,0.847875,ads
0.649,0.874125,ads
0.675,0.903,ads
0.7,0.93384375,ads
0.725,0.968625,ads
0.749,1.0066875,ads
0.774,1.04934375,ads
0.799,1.099875,ads
0.819,1.14646875,ads
0.839,1.20028125,ads
0.858,1.262625,ads
0.878,1.34071875,ads
0.899,1.451625,ads
0.918,1.5920625,ads
0.937,1.79353125,ads
0.947,1.960875,ads
0.955,2.144625,ads

File: src/pygaps/data/stdiso/LiChrospher Si-1000 silica.csv
pressure_mode,relative
pressure_unit,
material_basis,mass
material_unit,g
loading_basis,molar
loading_unit,mmol
temperature_unit,K
adsorbate,nitrogen
material,LiChrospher Si-1000 SiO2
temperature,77.355
reference,10.1021/la990136e
monolayer uptake [mmol/g],0.2677
BET area [m2/g],26.116
file_version,3.0
data:[pressure,loading,branch,(otherdata)]
pressure,loading,branch
5.55E-07,0.004885714,ads
1.23E-06,0.009364286,ads
2.38E-06,0.013842857,ads
4.18E-06,0.018728571,ads
6.74E-06,0.023207143,ads
1.02E-05,0.027685714,ads
1.49E-05,0.032571429,ads
2.10E-05,0.03705,ads
2.89E-05,0.041528571,ads
3.89E-05,0.046414286,ads
5.14E-05,0.050892857,ads
6.69E-05,0.055371429,ads
8.64E-05,0.05985,ads
1.11E-04,0.064735714,ads
1.40E-04,0.069214286,ads
1.78E-04,0.073692857,ads
2.22E-04,0.078171429,ads
2.74E-04,0.08265,ads
3.37E-04,0.087128571,ads
4.12E-04,0.091607143,ads
4.99E-04,0.095678571,ads
6.02E-04,0.100157143,ads
7.20E-04,0.104228571,ads
8.55E-04,0.1083,ads
1.01E-03,0.111964286,ads
1.18E-03,0.115628571,ads
1.38E-03,0.1197,ads
1.59E-03,0.122957143,ads
1.82E-03,0.126621429,ads
2.08E-03,0.129878571,ads
2.36E-03,0.133135714,ads
2.66E-03,0.136392857,ads
3.02E-03,0.140057143,ads
3.41E-03,0.143314286,ads
3.82E-03,0.146571429,ads
4.27E-03,0.149421429,ads
4.74E-03,0.152271429,ads
5.23E-03,0.155528571,ads
5.75E-03,0.157971429,ads
6.29E-03,0.160821429,ads
7.09E-03,0.164485714,ads
7.63E-03,0.166928571,ads
8.40E-03,0.170185714,ads
9.20E-03,0.173035714,ads
0.01,0.175885714,ads
0.0113,0.17955,ads
0.0125,0.183214286,ads
0.015,0.189321429,ads
0.0175,0.195021429,ads
0.02,0.1995,ads
0.025,0.207642857,ads
0.03,0.214971429,ads
0.035,0.221485714,ads
0.04,0.227185714,ads
0.05,0.237364286,ads
0.06,0.246321429,ads
0.07,0.254057143,ads
0.08,0.261385714,ads
0.09,0.2679,ads
0.1,0.274007143,ads
0.12,0.285407143,ads
0.14,0.295585714,ads
0.16,0.305764286,ads
0.18,0.315128571,ads
0.2,0.323678571,ads
0.225,0.334671429,ads
0.25,0.345257143,ads
0.275,0.355435714,ads
0.3,0.365614286,ads
0.325,0.3762,ads
0.35,0.386378571,ads
0.375,0.396557143,ads
0.4,0.407142857,ads
0.425,0.417728571,ads
0.45,0.428721429,ads
0.475,0.440121429,ads
0.5,0.451521429,ads
0.55,0.476357143,ads
0.575,0.488978571,ads
0.6,0.502007143,ads
0.625,0.516257143,ads
0.65,0.531321429,ads
0.675,0.5472,ads
0.7,0.563892857,ads
0.725,0.582214286,ads
0.75,0.601757143,ads
0.775,0.623335714,ads
0.8,0.647357143,ads
0.82,0.668528571,ads
0.84,0.692142857,ads
0.86,0.718607143,ads
0.88,0.748735714,ads
0.9,0.78375,ads
0.91,0.8037,ads
0.92,0.8265,ads
0.93,0.850521429,ads
0.94,0.88065,ads
0.95,0.914442857,ads
0.96,0.948642857,ads
0.97,1.023964286,ads
0.98,1.14,ads
0.988,1.286571429,ads
