Repository: pauliacomi/pyGAPS

|
|

.. image:: https://raw.githubusercontent.com/pauliacomi/pyGAPS/master/docs/logo.svg
   :width: 200px
   :align: center

========

Overview
========

pyGAPS (Python General Adsorption Processing Suite) is a framework for
adsorption data analysis and fitting, written in Python 3.

.. start-badges

.. list-table::
    :widths: 10 90
    :stub-columns: 1

    * - status
      - | |status| |commits-since|
    * - docs
      - | |docs|
    * - license
      - | |license|
    * - tests
      - | |GHA| |codecov|
    * - package
      - | |version| |wheel|
        | |supported-versions| |supported-implementations|

.. |status| image:: https://www.repostatus.org/badges/latest/active.svg
    :target: https://www.repostatus.org/#active
    :alt: Project Status: Active – The project has reached a stable, usable state and is being actively developed.

.. |commits-since| image:: https://img.shields.io/github/commits-since/pauliacomi/pygaps/latest/develop
    :alt: Commits since latest release
    :target: https://github.com/pauliacomi/pygaps/compare/master...develop

.. |docs| image:: https://readthedocs.org/projects/pygaps/badge/?style=flat
    :target: https://readthedocs.org/projects/pygaps
    :alt: Documentation Status

.. |license| image:: https://img.shields.io/badge/License-MIT-yellow.svg
    :target: https://opensource.org/licenses/MIT
    :alt: Project License

.. |GHA| image:: https://github.com/pauliacomi/pyGAPS/workflows/CI/badge.svg
    :alt: GHA-CI Build Status
    :target: https://github.com/pauliacomi/pyGAPS/actions

.. |codecov| image:: https://img.shields.io/codecov/c/github/pauliacomi/pygaps.svg
    :alt: Coverage Status
    :target: https://codecov.io/gh/pauliacomi/pyGAPS

.. |version| image:: https://img.shields.io/pypi/v/pygaps.svg
    :alt: PyPI Package latest release
    :target: https://pypi.org/project/pygaps

.. |wheel| image:: https://img.shields.io/pypi/wheel/pygaps.svg
    :alt: PyPI Wheel
    :target: https://pypi.org/project/pygaps

.. |supported-versions| image:: https://img.shields.io/pypi/pyversions/pygaps.svg
    :alt: Supported versions
    :target: https://pypi.org/project/pygaps

.. |supported-implementations| image:: https://img.shields.io/pypi/implementation/pygaps.svg
    :alt: Supported implementations
    :target: https://pypi.org/project/pygaps


.. end-badges

Features
========

- Advanced adsorption data import and manipulation.
- A fully feature thermodynamic backend allowing conversions between
  pressures, temperatures, loadings, etc.
- Routine analysis such as BET/Langmuir surface area, t-plots, alpha-s
  plots, Dubinin plots etc.
- Pore size distribution calculations for mesopores (BJH, Dollimore-Heal).
- Pore size distribution calculations for micropores (Horvath-Kawazoe).
- Pore size distribution calculations using kernels (DFT, QSDFT, ...)
- Isotherm fitting with various models (Henry, Langmuir, DS/TS Langmuir,
  etc..)
- Enthalpy of adsorption calculations.
- IAST predictions for binary and multicomponent adsorption.
- Parsing to and from multiple formats such as AIF, Excel, CSV and JSON.
- Simple methods for isotherm graphing and comparison.
- An database backend for storing and retrieving data.

Documentation
=============

pyGAPS is built with three key mantras in mind:

- **Opinionated**: there are many places where the code will suggest or default
  to what the it considers a good practice. As examples: the standard units,
  pore size distribution methods and BET calculation limits.
- **Flexible**: while the defaults are there for a reason, you can override
  pretty much any parameter. Want to pass a custom adsorbate thickness function
  or use volumetric bases? Can do!
- **Transparent**: all code is well documented and open source. There are no
  black boxes.

In-depth explanations, examples and theory can be found in the
`online documentation <https://pygaps.readthedocs.io/>`__. If you are familiar
with Python and adsorption and want to jump right in, look at the `quickstart
section <https://pygaps.readthedocs.io/en/master/examples/quickstart.html>`__.
Examples for each of the capabilities specified above can be found documented
`here <https://pygaps.readthedocs.io/en/master/examples/index.html>`__. Most of
the pages are actually Jupyter Notebooks, you can download them and run them
yourself from the
`/docs/examples <https://github.com/pauliacomi/pyGAPS/tree/master/docs/examples>`__
folder.

To become well familiarised with the concepts introduced by pyGAPS, such as what
is an Isotherm, how units work, what data is required and can be stored etc., a
deep dive is available in the
`manual <https://pygaps.readthedocs.io/en/master/manual/index.html>`__.

Finally, having a strong grasp of the science of adsorption is recommended, to
understand the strengths and shortcomings of various methods. We have done our
best to explain the theory and application range of each capability and model.
To learn more, look at the

File: tests/test_data/parsing/aif/01_basic_n2_77K.aif
# Basic N2 isotherm at 77K - minimal example

data_basic_n2_77K

    _audit_aif_version                "v1.0"

    _exptl_operator                   "Alice Chen"
    _exptl_date                       2024-03-15T09:30:00Z
    _exptl_temperature                77.35
    _exptl_method                     "volumetric"
    _exptl_instrument                 "ASAP-2020-001"
    _exptl_isotherm_type              "absolute"

    _adsnt_material_name              "Zeolite-13X"
    _adsnt_sample_name                "Z13X-batch4-01"
    _adsnt_sample_mass                0.1523

    _adsorptive_name                 "Nitrogen"

    _units_temperature                "K"
    _units_pressure                   "Pa"
    _units_mass                       "g"
    _units_sorbed_amount              "mmol/g"

    loop_
        _adsorp_index
        _adsorp_pressure
        _adsorp_p0
        _adsorp_amount
        1 5.2       101325.0  0.45
        2 15.8      101325.0  1.12
        3 52.3      101325.0  2.34
        4 158.0     101325.0  3.56
        5 523.0     101325.0  4.89
        6 1580.0    101325.0  5.67
        7 5230.0    101325.0  6.23
        8 15800.0   101325.0  6.78
        9 30000.0   101325.0  7.12
        10 50000.0   101325.0  7.45
        11 75000.0   101325.0  7.68
        12 95000.0   101325.0  7.82

File: tests/test_data/parsing/aif/02_full_featured.aif
# Full featured AIF - combines many features into one file

data_full_featured_aif

    _audit_aif_version                      "v1.0"

    _exptl_operator                         "Nina Johansson"
    _exptl_date                             2025-02-20T09:00:00Z
    _exptl_temperature                      298.15
    _exptl_method                           "volumetric"
    _exptl_instrument                       "ASAP-2020-HD"
    _exptl_isotherm_type                    "excess"

    _adsnt_material_name                    "UiO-66-NH2"
    _adsnt_sample_name                      "UiO66NH2-full-01"
    _adsnt_sample_mass                      0.0567
    _adsnt_sample_density                   1.67
    _adsnt_structure_csd_refcode            "RUBTAK"
    _adsnt_structure_topology               "fcu"
    _adsnt_composition                      "Zr6O4(OH)4(BDC-NH2)6"
    _adsnt_molar_mass                       1746.23
    _adsnt_synthesis                        "solvothermal"
    _adsnt_degas_summary                    "Degassed at 120C under vacuum for 16 hours"
    _adsnt_degas_temperature                120.0
    _adsnt_degas_time                       16.0

    _adsorptive_name                        "Carbon Dioxide"
    _adsorptive_info                        "CO2"
    _adsorptive_cas                         "124-38-9"
    _adsorptive_inchi                       "InChI=1S/CO2/c2-1-3"
    _adsorptive_smiles                      "O=C=O"

    _analysis_bet_area                      1045.0
    _analysis_total_pore_volume             0.52
    _analysis_total_pore_volume_pressure    100000.0

    _citation_doi                          "10.1021/example.doi"
    _citation_source                       "Journal of the American Chemical Society"

    _units_temperature                      "K"
    _units_pressure                         "Pa"
    _units_mass                             "g"
    _units_molecular_weight                 "g/mol"
    _units_sorbed_amount                    "mmol/g"
    _units_density                          "g/cm3"
    _units_time                             "hours"
    _units_enthalpy                         "kJ/mol"
    _units_surface_area                     "m2/g"
    _units_pore_volume                      "cm3/g"

    loop_
        _adsorp_index
        _adsorp_pressure
        _adsorp_p0
        _adsorp_amount
        _adsorp_amount_excess
        _adsorp_enthalpy_differential
        1 500.0      6427400.0   0.08   0.08   -35.2
        2 1000.0     6427400.0   0.16   0.16   -34.8
        3 2500.0     6427400.0   0.38   0.38   -33.5
        4 5000.0     6427400.0   0.72   0.72   -31.2
        5 10000.0    6427400.0   1.28   1.27   -28.9
        6 25000.0    6427400.0   2.45   2.42   -26.1
        7 50000.0    6427400.0   3.56   3.48   -24.5
        8 75000.0    6427400.0   4.23   4.08   -23.2
        9 100000.0   6427400.0   4.67   4.45   -22.5

    loop_
        _desorp_index
        _desorp_pressure
        _desorp_p0
        _desorp_amount
        1 100000.0   6427400.0   4.67
        2 75000.0    6427400.0   4.24
        3 50000.0    6427400.0   3.57
        4 25000.0    6427400.0   2.46
        5 10000.0    6427400.0   1.29
        6 5000.0     6427400.0   0.73
        7 2500.0     6427400.0   0.39
        8 1000.0     6427400.0   0.17
        9 500.0      6427400.0   0.09

    loop_
        _analysis_fit_index
        _analysis_fit_model
        _analysis_fit_r_squared
        _analysis_fit_rmse
        1  "Langmuir"  0.9987  0.045
        2  "DSL"       0.9998  0.011
        3  "Toth"      0.9996  0.015

    loop_
        _analysis_fit_param_index
        _analysis_fit_param_name
        _analysis_fit_param_value
        _analysis_fit_param_uncertainty
        _analysis_fit_param_unit
        1  "q_max"   5.67    0.12    "mmol/g"
        1  "K"       0.0023  0.0001  "1/Pa"
        2  "q_max1"  3.12    0.08    "mmol/g"
        2  "K1"      0.0089  0.0003  "1/Pa"
        2  "q_max2"  2.68    0.10    "mmol/g"
        2  "K2"      0.0004  0.00005 "1/Pa"
        3  "q_max"   5.82    0.09    "mmol/g"
        3  "K"       0.0021  0.0001  "1/Pa"
        3  "t"       0.87    0.03    "dimensionless"

File: tests/test_data/parsing/aif/03_high_pressure_ch4.aif
# High pressure methane adsorption with excess and absolute amounts

data_high_pressure_ch4

    _audit_aif_version                "v1.0"

    _exptl_operator                   "Karl Nguyen"
    _exptl_date                       2024-03-28T14:45:00Z
    _exptl_temperature                298.15
    _exptl_method                     "volumetric"
    _exptl_instrument                 "HPVA-II-100"
    _exptl_isotherm_type              "excess"

    _adsnt_material_name              "AX-21"
    _adsnt_sample_name                "AX21-HP-03"
    _adsnt_sample_mass                0.5123
    _adsnt_sample_density             2.2

    _adsorptive_name                  "Methane"
    _adsorptive_info                  "CH4"
    _adsorptive_cas                   "74-82-8"

    _units_temperature                "K"
    _units_pressure                   "Pa"
    _units_mass                       "g"
    _units_sorbed_amount              "mmol/g"
    _units_density                    "g/cm3"

    loop_
        _adsorp_index
        _adsorp_pressure
        _adsorp_amount
        _adsorp_amount_excess
        _adsorp_amount_absolute
        1 100000.0     0.45   0.45   0.46
        2 500000.0     1.89   1.89   1.95
        3 1000000.0    3.12   3.12   3.28
        4 2000000.0    4.78   4.78   5.18
        5 3000000.0    5.89   5.89   6.62
        6 4000000.0    6.56   6.56   7.68
        7 5000000.0    6.98   6.98   8.56
        8 6000000.0    7.12   7.12   9.23
        9 7000000.0    7.05   7.05   9.78
        10 8000000.0    6.89   6.89  10.21
        11 9000000.0    6.67   6.67  10.56
        12 10000000.0   6.45   6.45  10.89

File: tests/test_data/parsing/aif/04_water_vapor.aif
# Water vapor isotherm on silica gel

data_water_vapor_silica

    _audit_aif_version                "v1.0"

    _exptl_operator                   "David Park"
    _exptl_date                       2024-04-22T11:15:00Z
    _exptl_temperature                298.15
    _exptl_method                     "gravimetric"
    _exptl_instrument                 "DVS-Resolution"
    _exptl_isotherm_type              "absolute"

    _adsnt_material_name              "Silica-Gel-Type-A"
    _adsnt_sample_name                "SGA-001"
    _adsnt_sample_mass                0.0123

    _adsorptive_name                  "Water"
    _adsorptive_info                  "H2O"
    _adsorptive_cas                   "7732-18-5"
    _adsorptive_molecular_weight      18.015
    _adsorptive_smiles                "O"
    _adsorptive_inchi                 "InChI=1S/H2O/h1H2"

    _units_temperature                "K"
    _units_pressure                   "Pa"
    _units_mass                       "g"
    _units_sorbed_amount              "mmol/g"
    _units_molecular_weight           "g/mol"

    loop_
        _adsorp_index
        _adsorp_pressure
        _adsorp_p0
        _adsorp_amount
        1 317.0     3169.0   0.56
        2 634.0     3169.0   1.23
        3 950.0     3169.0   2.15
        4 1268.0    3169.0   3.42
        5 1585.0    3169.0   5.67
        6 1902.0    3169.0   8.90
        7 2218.0    3169.0  12.34
        8 2535.0    3169.0  15.67
        9 2852.0    3169.0  17.89
        10 3010.0    3169.0  18.92

    loop_
        _desorp_index
        _desorp_pressure
        _desorp_p0
        _desorp_amount
        1 3010.0    3169.0  18.92
        2 2852.0    3169.0  18.56
        3 2535.0    3169.0  17.23
        4 2218.0    3169.0  14.56
        5 1902.0    3169.0  10.78
        6 1585.0    3169.0   7.23
        7 1268.0    3169.0   4.56
        8 950.0     3169.0   2.89
        9 634.0     3169.0   1.67
        10 317.0     3169.0   0.89

File: tests/test_data/parsing/aif/05_simulation_gcmc.aif
# GCMC simulation with Langmuir model fit

data_gcmc_simulation

    _audit_aif_version                "v1.0"

    _exptl_temperature                298.15
    _exptl_isotherm_type              "absolute"
    _exptl_date                       2024-10-15T22:00:00Z
    _exptl_method                     "simulation"

    _simltn_code                      "RASPA-2.0.48"
    _simltn_size                      "2x2x2 unit cells"
    _simltn_forcefield_adsorptive     "TraPPE"
    _simltn_forcefield_adsorbent      "UFF with DDEC charges"
    _simltn_input_files               "https://github.com/example/simulations/tree/main/gcmc_co2"
    _simltn_sampling                  "Grand Canonical Monte Carlo"
    _simltn_lot                       "classical"

    _adsnt_material_name              "MOF-5"
    _adsnt_sample_name                "MOF5-GCMC-sim01"
    _adsnt_structure_csd_refcode      "SAHYIK"
    _adsnt_structure_topology         "pcu"
    _adsnt_composition                "Zn4O(BDC)3"
    _adsnt_molar_mass                 769.87

    _adsorptive_name                  "Carbon Dioxide"
    _adsorptive_info                  "CO2"

    _units_temperature                "K"
    _units_pressure                   "Pa"
    _units_sorbed_amount              "mmol/g"
    _units_molecular_weight           "g/mol"

    loop_
        _adsorp_index
        _adsorp_pressure
        _adsorp_amount
        1  100.0      0.012
        2  500.0      0.058
        3  1000.0     0.115
        4  5000.0     0.545
        5  10000.0    1.023
        6  25000.0    2.189
        7  50000.0    3.456
        8  75000.0    4.234
        9  100000.0   4.789

File: tests/test_data/parsing/aif/06_co2_calorimetry.aif
# CO2 adsorption with microcalorimetry data

data_co2_calorimetry

    _audit_aif_version                "v1.0"

    _exptl_operator                   "Bob Martinez"
    _exptl_date                       2024-06-20T14:00:00Z
    _exptl_temperature                298.15
    _exptl_method                     "gravimetric"
    _exptl_instrument                 "TGA-DSC-001"
    _exptl_isotherm_type              "excess"

    _adsnt_material_name              "MIL-53(Al)"
    _adsnt_sample_name                "MIL53Al-S03"
    _adsnt_sample_mass                0.0456

    _adsorptive_name                  "Carbon Dioxide"
    _adsorptive_info                  "CO2"
    _adsorptive_cas                   "124-38-9"

    _units_temperature                "K"
    _units_pressure                   "Pa"
    _units_mass                       "g"
    _units_sorbed_amount              "mmol/g"
    _units_enthalpy                   "kJ/mol"

    loop_
        _adsorp_index
        _adsorp_pressure
        _adsorp_p0
        _adsorp_amount
        _adsorp_enthalpy_differential
        _adsorp_enthalpy_integral
        1 1000.0    7377300.0   0.15   -38.2   -5.73
        2 5000.0    7377300.0   0.72   -36.5   -27.63
        3 10000.0   7377300.0   1.35   -34.1   -50.74
        4 25000.0   7377300.0   2.48   -30.8   -89.30
        5 50000.0   7377300.0   3.65   -28.5   -135.20
        6 75000.0   7377300.0   4.52   -26.2   -171.62
        7 100000.0  7377300.0   5.12   -24.8   -200.50

File: tests/test_data/parsing/aif/AC Ar 77K.aif
data_data_raw2aifv005
_audit_aif_version 'd546195'
_exptl_operator 'Volodymyr'
_exptl_date 2020-06-03T00:00:00
_exptl_instrument 'BEL 00218'
_exptl_adsorptive Ar
_exptl_temperature 87.00
_adsnt_sample_mass 0.14320
_adsnt_sample_id 'aus der BOX'
_adsnt_material_id 'unknown'
_units_temperature K
_units_pressure kPa
_units_mass g
_units_loading 'ml(STP) g-1'

loop_
_adsorp_pressure
_adsorp_p0
_adsorp_amount
0.00012621 101.3 0.00010258
0.00036169 101.3 0.1277
0.00051271 101.3 0.25735
0.00065335 101.3 0.38481
0.00079512 101.3 0.51136
0.00093801 101.3 0.63789
0.0010922 101.3 0.7648
0.0020781 101.3 1.4186
0.0047582 101.3 2.932
0.0076859 101.3 4.4476
0.010666 101.3 5.9556
0.030263 101.3 16.024
0.048555 101.3 26.061
0.065348 101.3 36.088
0.075344 101.3 43.195
0.084489 101.3 50.292
0.093028 101.3 57.417
0.10088 101.3 64.58
0.10869 101.3 71.85
0.12649 101.3 89.689
0.14131 101.3 107.23
0.1545 101.3 124.73
0.16773 101.3 142.27
0.18149 101.3 159.83
0.19707 101.3 177.4
0.21556 101.3 194.95
0.24065 101.3 212.39
0.27723 101.3 229.9
0.33717 101.3 247.3
0.41575 101.3 261.16
0.51024 101.3 271.56
0.6002 101.3 278.63
0.71768 101.3 285.67
0.79372 101.3 289.32
0.87704 101.3 292.96
0.96878 101.3 296.58
1.069 101.3 300.19
1.1801 101.3 303.78
1.2814 101.3 307.43
1.4076 101.3 311.04
1.5501 101.3 314.67
1.7007 101.3 318.17
1.8513 101.3 321.71
2.0426 101.3 325.19
2.2421 101.3 328.7
2.4863 101.3 332.14
2.759 101.3 335.55
3.0684 101.3 338.86
3.4388 101.3 341.96
3.8866 101.3 345.07
4.3873 101.3 347.91
4.9816 101.3 350.64
5.6736 101.3 353.22
6.4837 101.3 355.58
7.3955 101.3 357.72
8.405 101.3 359.69
9.5529 101.3 361.49
10.811 101.3 363.17
11.885 101.3 364.43
12.789 101.3 365.33
13.953 101.3 366.45
14.955 101.3 367.31
15.94 101.3 368.12
16.966 101.3 368.9
18.073 101.3 369.66
19.241 101.3 370.44
20.495 101.3 371.2
21.875 101.3 372.02
23.242 101.3 372.8
24.777 101.3 373.54
26.389 101.3 374.33
28.111 101.3 375.16
29.971 101.3 375.98
31.941 101.3 376.82
34.156 101.3 377.75
36.7 101.3 378.73
39.448 101.3 379.77
42.419 101.3 380.83
45.602 101.3 382.02
49.058 101.3 383.37
52.807 101.3 384.72
56.833 101.3 386.19
59.129 101.3 387.13
61.388 101.3 387.96
63.692 101.3 388.88
66.082 101.3 389.87
68.561 101.3 390.89
71.166 101.3 391.96
73.812 101.3 393.16
76.612 101.3 394.45
79.466 101.3 395.98
82.437 101.3 397.66
85.499 101.3 399.59
88.649 101.3 401.83
91.918 101.3 404.55
95.252 101.3 407.83
98.643 101.3 411.91
100.63 101.3 415.18

loop_
_desorp_pressure
_desorp_p0
_desorp_amount
97.678 101.3 412.38
95.533 101.3 410.38
92.048 101.3 407.82
88.421 101.3 405.53
84.916 101.3 403.58
81.546 101.3 401.94
78.359 101.3 400.44
75.289 101.3 399.22
72.326 101.3 398.08
69.513 101.3 396.96
66.782 101.3 396.05
64.156 101.3 395.17
61.645 101.3 394.33
59.235 101.3 393.56
54.867 101.3 392.2
50.662 101.3 390.84
47.495 101.3 387.67
45.517 101.3 384.85
43.225 101.3 383.43
39.875 101.3 382.01
36.72 101.3 380.76
33.814 101.3 379.65
31.152 101.3 378.58
28.685 101.3 377.57
26.405 101.3 376.57
23.462 101.3 375.17
20.735 101.3 373.74
18.284 101.3 372.32
16.115 101.3 370.84
14.185 101.3 369.36
12.081 101.3 367.47
10.229 101.3 365.4
8.6452 101.3 363.18
7.4973 101.3 361.23
6.5854 101.3 359.26
5.7184 101.3 356.89
5.0142 101.3 354.55
4.3792 101.3 351.82
3.8663 101.3 349.11
3.4714 101.3 346.51
3.162 101.3 344.09
2.9137 101.3 341.8
2.7102 101.3 339.63
2.2543 101.3 333.89
1.8676 101.3 327.51
1.249 101.3 311.89
0.82888 101.3 296.43
0.56022 101.3 281.41
0.40394 101.3 266.17
0.31697 101.3 251.06
0.26509 101.3 235.96
0.23163 101.3 220.8

File: tests/test_data/parsing/aif/DUT-8 EtOH 298K.aif
data_data_raw2aifv005
_audit_aif_version 'd546195'
_exptl_operator 'Leila'
_exptl_date 2020-10-19T00:00:00
_exptl_instrument 'BEL 00348'
_exptl_adsorptive C2H5OH
_exptl_temperature 298.00
_adsnt_sample_mass 0.02460
_adsnt_sample_id 'LA-133_DUT-8(Zn)_isp_cp_EtOH_298K'
_adsnt_material_id 'DUT-8'
_units_temperature K
_units_pressure kPa
_units_mass g
_units_loading 'ml(STP) g-1'

loop_
_adsorp_pressure
_adsorp_p0
_adsorp_amount
0.0019945 7.7 -0.0078034
0.23801 7.7 1.1631
0.59687 7.7 1.871
1.0656 7.7 2.5434
1.9405 7.7 3.5961
2.9711 7.7 4.7
4.2908 7.7 6.3256
5.7032 7.7 9.4354
6.0951 7.7 39.44
6.1793 7.7 69.495
6.2789 7.7 98.08
6.3927 7.7 125.39
6.511 7.7 151.08
6.6346 7.7 175.23
6.8001 7.7 203.45
6.9745 7.7 229.77
7.129 7.7 253.96
7.255 7.7 276.27
7.4351 7.7 296.53

loop_
_desorp_pressure
_desorp_p0
_desorp_amount
6.9111 7.7 293.6
5.8796 7.7 286.96
4.9299 7.7 279.73
4.1721 7.7 271.25
3.4163 7.7 262.46
2.8374 7.7 255.44
2.3344 7.7 247.89
1.9328 7.7 240.05
1.61 7.7 233.55
1.3136 7.7 227.95
1.0705 7.7 218.16
0.98202 7.7 213.9
0.8743 7.7 206.13
0.7434 7.7 195.96
0.71286 7.7 184.21
0.64378 7.7 172.98
0.58136 7.7 162.96
0.55368 7.7 151.59
0.52315 7.7 140.46
0.48497 7.7 130.4
0.43684 7.7 118.87
0.39802 7.7 111.96
0.36784 7.7 108.85
0.33544 7.7 106.01
0.29902 7.7 96.902
0.27728 7.7 85.95
0.26424 7.7 81.422
0.23607 7.7 74.2
0.21067 7.7 68.737
0.186 7.7 63.949
0.16694 7.7 60.421
0.14644 7.7 56.705
0.13148 7.7 53.981
0.11844 7.7 51.563
0.10471 7.7 49.002
